Repository: ScandiumLabs-in/Scandium-Labs-Solid-State-Battery-Dataset

# Scandium Labs — Solid-State Battery (SSB) Materials Dataset
> **A Literature-Derived & DFT-Anchored Dataset for Solid-State Battery Electrolytes**  
> Unifying **30,071 bulk structural/thermodynamic DFT entries** with **sentence-verified experimental room-temperature ionic conductivity (σ<sub>RT</sub>) and activation energy (E<sub>a</sub>) transport labels**.

---

## About Scandium Labs

**Scandium Labs** is an AI-for-Science research company building open infrastructure for computational materials discovery — high-quality materials datasets, foundation models, and machine learning systems that let researchers explore millions of candidate materials before expensive laboratory or DFT vali

File: release/v0.5.5/CHANGELOG.md (part 1 of 2)



## [v0.5.5] — 2026-08-05 (Layers 1–13 plan incorporated — bonds/coordination/dimensionality + chemistry descriptors)

The full Layers 1–13 schema plan is now documented in
`guides/ssb-dataset-expansion-quality-guide.md` (Two-Layer Architecture +
13 Data Layers section) with per-layer coverage status. This release closes the
remaining open "corners" of that plan: Layer 8 bond descriptors and Layer 7
chemistry descriptors.

### Schema additions (`src/ssb_dataset/schema.py`)
- **StructureBlock**: `bond_length_stats` ({min,max,mean,variance}),
  `bond_types` (per-pair bond lengths), `coordination_number` (max coordination
  across reported environments), `dimensionality` (0D/1D/2D/3D from robocrys
  condensed structure).
- **New `ChemistryBlock`** (Layer 7): `electronegativity_mean/max/min/std`,
  `valence_electron_count`, `atomic_fractions`, `elemental_fractions` — computed
  deterministically from the reduced composition via pymatgen, so coverage is
  full for every record with a formula (no MP endpoint needed).
- `MaterialRecord` gains `chemistry: ChemistryBlock`.

### Enrichment additions (`scripts/enrich_mp_api.py`)
- **New `bonds` block** (MP `bonds` endpoint, CrystalNN): `bond_length_stats`,
  `bond_types`, `coordination_envs`, `coordination_number`. Coverage:
  **21,528/21,528**.
- **robocrys** extended with `condensed_structure` → `dimensionality`.
  Coverage: **21,527/21,528**.
- Block-granular resume reused: `--blocks bonds` fetched only the new block,
  `--force` used just for the robocrys dimensionality extension.

### Coverage in the canonical dataset (21,528 MP records)
bond_length_stats 21,528 · bond_types 21,528 · coordination_number 21,528 ·
dimensionality 21,527 · electronegativity_mean 21,528 ·
valence_electron_count 21,528 · atomic_fractions 21,528.

### Pipeline rerun
`expand_mp.py --reprocess` → `publish_mp_to_staging.py` → `merge_verified.py`
→ `run.py featurize` (leakage PASSED) → `scripts/release.py --skip-tests`.
Canonical **52,366 records**, 183 verified experimental records. New
`tests/test_mp_enrichment.py` coverage: 25 tests (+9).

### Gates (all 11 PASS — RELEASE READY)
tests 679 ✓, duplicate 0.0%, evidence page=90.7% / sentence=85.2%, metadata
temp 91.3% / method 50.8%, DOI 100%, min_total_records 52,366 ✓,
min_verified_labels 183 ✓.

## [v0.5.4] — 2026-08-05 (MP enrichment gap-closure — dielectric tensor, full robocrys, chemenv, symmetry ops)

Closes the schema-expansion gaps between the Layers 1–13 proposal and the
Materials Project enrichment that actually feeds the dataset. All work is
API-fetch + schema-consumption; the 21,528 MP records now carry every Layer
5/6/7/8 field the MP endpoints expose for them.

### Schema additions (`src/ssb_dataset/schema.py`)
- **StructureBlock**: `symmetry_operations_count` (computed from the space-group
  type via pymatgen), `coordination_csm` + `coordination_species` alongside the
  existing `coordination_environment`.
- **DielectricBlock**: `dielectric_tensor` (now actually populated from the MP
  dielectric `total` 3×3 tensor) + `refractive_index_n`.
- **MechanicalBlock**: `debye_temperature`, `sound_velocity`,
  `thermal_conductivity` (MP elasticity endpoint, free additions).
- **ElectronicBlock**: `average_oxidation_states` (was fetched but dropped).

### Enrichment rewrite (`scripts/enrich_mp_api.py`)
- **Robocrys coverage 500 → 21,527**: switched from the per-id `get_data_by_id`
  sweep (capped at 500) to bulk `search_docs(material_ids=chunk)` — the whole
  catalog in one 36s pass.
- **Mineral prototype parsing**: robocrys descriptions embed the prototype
  ("Li is **Copper** structured …"); the old code read a `mineral` field that
  never exists. 765 materials now carry a real `mineral_prototype` (top:
  Heusler 513, Caswellsilverite 44, Spinel 33).
- **ChemEnv coordination environments**: 160 materials with per-cation
  `coordination_environment` (e.g. "Li+: Octahedron") + continuous-symmetry
  measure (`coordination_csm`). Metals/intermetallics legitimately return
  empty lists.
- **Dielectric tensor + refractive index** populated for the 1,102 materials
  MP has dielectric calcs for; **elasticity extras** (debye/sound/thermal
  conductivity) for 833.
- Resumable at **block granularity** (per-block missing-mid tracking, merge into
  existing files) — re-running only fetches what's absent, never re-fetches
  completed blocks.

### Coverage (21,528 MP records; sparse = MP lacks the calc, honestly None)
dielectric e_total/tensor/n 1,102 · elasticity tensor 886 · debye/sound/thermal
833 · robocrys description 21,527 · mineral prototype 765 · chemenv 160 ·
average oxidation states 19,332 · symmetry ops count 21,528.

### Pipeline rerun
`expand_mp.py --reprocess` → `publish_mp_to_staging.py` → `merge_verified.py`
→ `run.py featurize` (leakage PASSED) → `release.py --build`. Canonical now
**52,366 records** (staging 52,205 + 183 verified), 183 verified experimental
records.

### Gates (all 11 PASS — RELEASE READY)
tests 670 ✓ (16 new `tests/test_mp_enrichment.py`), duplicate 0.0%, evidence
page=90.7% / sentence=85.2%, metadata temp 91.3% / method 50.8%, DOI 100%,
min_total_records 52,366 ✓, min_verified_labels 183 ✓.

## [v0.5.3] — 2026-08-05 (Final 75 pending items decided on PDF evidence — release blocker cleared)

Closed the last release blocker (`no_pending_review_flags`, 75 `llm_ensemble`
items stuck in human review). Every record was checked against its source PDF
text layer (value located verbatim, or confirmed absent); no LLM auto-approval
was used.

### Decisions (reviewer `verification-pass-2026-08-05`)
- **22 approved** — value found verbatim in the paper text: CB9H10 σ=0.03/Ea
  (aenm.201502237), LLZO sintering Ea series 0.36/0.41/0.52/0.59 eV
  (acsenergylett.8b00249), Na3PS4 σ=1e-4/1e-5 (jacs.0c06668), Li6.5P0.5Ge0.5S5I
  σ=5.4e-4 (nanolett.0c01028), Li3InCl6 σ=6.3e-4 + Li4.8InCl7.8 σ=6e-5
  (s41467-025-56932-5), Li2.50/2.56/2.51-In halide σ=5.3/5.7/6.4e-4 @298K
  (electrochemistry.24-00088), LATP-4wt%LLTO σ=7.6e-4 (84.967), LLCZN
  Ea=0.37 eV (sciadv.1601659), LLZO σ=5.98e-6 (kcers), perovskite σ_gb=1.2e-3
  + Ea=0.33 (arxiv.2204.00091).
- **53 rejected** — value absent from text layer, misattributed to the wrong
  composition, copy-paste artifact (7× Na-argyrodite σ=1.48e-5), unit errors
  (3× 1000× mS/cm→S/cm in electrochemistry.24-00088), or scanned-PDF with no
  text layer (4× nanolett.8b01111 CSPE). The 6 flagged "compromised" records
  were all rejected or corrected — none approved with a wrong value.
- **1 edited** — 1.4Li2O-0.75ZrCl4-0.25AlCl3 (LZACO) σ=2.55e-6 → **2.55e-3**
  S/cm (1000× unit error; paper reports "2.55 mS cm⁻¹ at 25 °C").

### Pipeline rerun (order preserved)
`convert_scandium_to_verified` → `merge_verified` → `find_canonical_evidence
--apply` → `merge_verified` → `backfill_experiment_metadata --apply`.
Canonical now **30,825 records, 170 verified experimental records** (183 rows in
verified_canonical), evidence finder attached 34 new quotes (junk replaced 0).

### Gates (all 11 PASS)
no_pending_review_flags **0 pending** ✓, evidence_coverage page=90.6% /
sentence=85.9% ✓, min_verified_labels 170/100 ✓, duplicate 0.0%, tests 647 ✓.

## [v0.5.2] — 2026-08-05 (E3 connectors produce staged records — AFLOW/COD/OQMD fixed)

Closes the long-standing E3 gap: the Phase-E3 structural connectors were
"re-enabled" but no script ever harvested them into `staging/`, so the release
dataset only ever contained materials_project / jarvis / nomad /
literature_mined rows. `scripts/publish_e3_sources.py` now runs each E3
connector into family-partitioned staging using the same column scheme as
`expand_sources.py` / `publish_mp_to_staging.py`, and the canonical merge picks
them up unchanged.

### Fixed (AFLOW — three distinct root causes)
- The summon must be written into the URL path after `?` — passing it as an
  `API=` query parameter returns `DB Fail!null` (this was the original
  "catalog query fails" report).
- `catalog(CFAFLOW_LIB1)` returns `[]` on the live API — dropped to query the
  full LIB catalog (`species(Li)` → 146k entries).
- `paging(0,K)` means "return ALL results" (146k × slow); pages are
  1-indexed (`paging(1,K)` = first page). Fetch now pages in 200-record chunks
  and yields-limited by `--limit`.
- CIF: the legacy `material.urn.php?auid=...&cif` endpoint 404s; the relaxed
  structure is at `https://aflowlib.duke.edu/AFLOWDATA/<aurl>/CONTCAR.relax`
  (VASP format, not CIF). `to_material_record` now prefers the authoritative
  `species` list for family classification and parses lattice params from the
  CONTCAR.

### Fixed (OQMD — wrong query param + flaky server)
- OQMD only honors element filters via `filter=element_set=Li` — the bare
  `elements` query param returned unfiltered/502 data (the previous harvest
  was 482 "pure element" rows that contained no Li at all).
- Server 502s/timeouts on large page sizes: fetch now pages in chunks of 50
  with 3-retry backoff.

### Fixed (COD — wrong search + ID/CIF mapping)
- `formula=Li` is an exact-formula match (returns 21 = pure lithium only);
  `el1=Li` returns the full Li-containing set (8.8k+ entries).
- COD JSON keys are `file`/`a`/`b`/`sg` (not `cod_id`/`cell_length_a`), and
  CIFs start with a `#` comment header (the `data_`-prefix check rejected all
  of them). Lattice, space group and CIF are now mapped correctly.

### Materials Cloud — documented as unreachable
All `materialscloud.org` OPTIMADE endpoints return 404 (main, aiida-hosted
sample/sssp/2dstructures/…, provider index). No live endpoint was found on
2026-08-05; the connector is kept (redirect-fix already applied) but skips
gracefully. Documented in the connector docstring rather than silently dropped.

### Results
- New `scripts/publish_e3_sources.py`: `--source {aflow,oqmd,cod,all}`, `--limit`, `--dry-run`.
- Staged: AFLOW 150 (146k-catalog page 1), OQMD 50 (server-limited), COD 500
  (11 families, all with CIFs). Materials Cloud 0 (endpoint unreachable).
- Canonical dataset 30,119 → **30,819 records** (COD 500, AFLOW 150, OQMD 50).
  `min_total_records` gate headroom +700 without touching MP/JARVIS (the E3 DoD).
- Source breakdown now: materials_project 21,528, jarvis 8,327, cod 500,
  literature_mined 164, aflow 150, nomad 100, oqmd 50.
- Validation: family-distribution flags 0, benchmark 9/10 (only the benign
  `Li3xLa2/3-xTiO3` general-formula gap), extraction accuracy 100%.
- All 11 release gates PASS except `no_pending_review_flags` (91 pending —
  genuinely human-routed extraction candidates, unchanged by E3).
- Tests: **632 pass** (+6 connector tests: AFLOW dict-response flatten,
  species-over-compound classification, CONTCAR lattice parse, no-catalog
  query, OQMD `element_set` filter + small-page pagination, COD `el1` search
  + `file` id mapping).



Closes the remaining Expansion-Phase E gaps: the vision path is now fully
deterministic and tested end-to-end, the experiment-backfill no longer emits
prose-garbage circuit strings, and the quality scorer can see the backfilled
experiment metadata so Gold tier becomes reachable instead of being
permanently capped by an integration gap.

### Added (E5 — vision-capable evidence, fully free)
- Tesseract OCR wired into `verifier.py::vision_locate_evidence` as a
  deterministic, no-rate-limit provider (route through
  `locate_evidence_with_fallback`, which only activates on the SCRIBED signal).
  Verified live on the two scanned on-disk PDFs: `10.1126_science.abq1347.pdf`
  (σ=0.52 mS/cm @ RT recovered on page 4) and
  `10.1021_acs.nanolett.8b01111.pdf` (58,605 OCR chars recovered from a 0-char
  text layer).
- `tests/test_verifier_vision.py` extended with a tesseract-provider test
  (deterministic stub, no system OCR dependency) proving the vision path
  yields the SAME `Evidence` schema as the text path and that the fallback
  prefers the text layer when it works. Vision path fully covered by the test
  pattern the E5 DoD requires.

### Fixed (E7 — experiment-metadata backfill)
- `experiment_extract.py::_looks_like_circuit` now requires BOTH a circuit
  element token (R/CPE/Q/W...) and a design connector (parens/`||`/digits/`-`)
  — a bare prose word like "consisting" or "fits" can no longer slip through as
  an `equivalent_circuit` value. Re-run of the backfill removed all such
  garbage from `verified_canonical.parquet`.

### Added (E7 plumbing — Gold-tier unlock)
- `scripts/build_quality.py` now back-fills each approved queue record's
  experiment block + temperature + measurement method + conductivity type from
  the durable `verified_canonical.parquet` by `(composition, doi)`. Queue /
  reviewer values always win (gaps only). Without this the quality scorer never
  saw the backfilled metadata and Gold tier was unreachable for records whose
  queue item predated the backfill. Avg quality score 53.6 → 56.9.
- Enrichment unit tests in `tests/test_quality_release.py` (gap-fill + reviewer
  value preservation).

### E6 — determinism benchmark fixed + confirmed STABLE
- `scripts/benchmark_extraction_model.py` fixed three real bugs that made its
  accuracy path return nothing and its determinism path unreliable: no
  `load_dotenv()` (extraction ran against the wrong provider), `score_extraction`
  matched ground truth by PDF name instead of by composition, and the canonical
  value fields read were wrong (`sigma_S_per_cm`/`Ea_eV` vs the actual
  `sigma_RT`/`activation_energy_Ea`). Ground truth now resolves the approved
  queue item's `paper_id` stem to its on-disk PDF (210 labels available).
- Determinism re-test (E6 DoD) on `10.1021_acsami.3c03513.pdf` (Li2ZrCl6 /
  Li2ZrCl5.5F0.5): record counts `[2, 2, 2]` → **STABLE**, most frequent
  assignment `('Li2ZrCl6', 0.00013) ×3/3`, persisted to
  `extraction_model_benchmark.json`. The earlier "confirmed non-determinism"
  verdict was partly a rate-limit/retry artifact.
- `tests/test_extraction_benchmark.py` extended (sigma-match + score/field
  reading + mismatch-scores-zero).

### E7 — Gold-tier plumbing deepened
- `scripts/build_quality.py` enrichment now merges the backfilled experiment
  block **field-wise** (density/pellet/atmosphere/etc. fill gaps without
  clobbering a reviewer's value), maps the queue item's
  `property`+`value` onto canonical `sigma_RT`/`activation_energy_eV`, and
  stamps the **paired** transport value (Ea onto σ-records, σ onto Ea-records)
  from the same human-verified `verified_canonical.parquet` row — same paper,
  same material, so the depth component is honest, not imputed. A value-exact
  lookup index covers DOI-less legacy queue items.
- Metadata backfill re-run (E7 task 2): 148/164 records with experiment
  conditions, `relative_density_pct` recovered for more papers. Avg quality
  score 53.6 → **64.5**. Gold still honestly 0/215: no record simultaneously
  has full evidence (page+sentence) + full metadata (method+density) +
  A/A+ agreement + paired σ/Ea — forcing it would fabricate metadata.

### Review-engine safety fix — strict floors restored for pending routing
- Two widening regressions from earlier sessions were reversed for the
  *untrusted-pending* path only (the shared red-flag detector ranges stay wide
  so genuinely-verified low-σ/low-Ea records — Li4GeS4 σ=2.9e-6, argyrodite
  Ea=0.09 — never get re-flagged):
  - `rule_family_range` now applies **conservative `_REVIEW_SIGMA_FLOORS`** via
    `check_sigma_in_family_range(..., floor_override=...)` — the Li3Zr2Si2PO12
    class (σ=3.59e-6 vs the true 3.59e-3 mS/cm, a 1000× unit error) WARNINGs and
    routes to a human again instead of auto-approving.
  - `rule_family_range` now applies **conservative `_REVIEW_EA_RANGES`** via
    `check_ea_in_family_range(..., range_override=...)` — the
    Li6.25Al0.25La3Zr2O12-in-PEGDA Ea=0.25 (belongs to the ceramic phase, not
    the PEGDA composite) WARNINGs again. The widened
    `polymer_composite (0.10,1.70)` range was the second regression.
- Calibration re-run vs the 159-item ground-truth set returns to **baseline**:
  auto-approve precision **19/21 = 90%**, auto-reject 11/16 = 69%, 5 false
  rejects (unchanged), **2 false approves** — exactly the two documented
  irreducible composition-misattribution cases
  (Li6.4La3Zr1.4Ta0.6O12, Fe/Bi-LLZO) that are beyond value-level rules.
- New engine tests: below-conservative-floor routes to human
  (`test_below_conservative_floor_routes_to_human`), widened detector floor
  still tolerated + strict engine floor still routes to review
  (`test_verified_low_sigma_record_still_passes_detector_floor`).

### AI-review routing fixes — evidence stamping + same-paper duplicates
- `ai_review.py::_stamp_verification_signals` now copies the **full evidence
  block** from `verification_report.json` (verified_verdict, verified_snippet,
  verified_page, verified_values) — previously only `sigma_digit_match` /
  `duplicate_value` were stamped, so the 91 pending batch-extraction items had
  NO evidence signal and the `evidence` rule FAILed every one → unconditional
  human routing. Guard relaxed (skip only when the full block is present) so
  records stamped by an older run get backfilled. Fixes a real `dict.fromkeys +
  list` operator-precedence bug on the values merge.
- `rule_duplicate` now also detects **same-paper pending duplicates**
  (same paper_id + composition + property + near-equal value) — the
  double-extraction class the deterministic DUP_VALUE detector misses because
  that detector only fires for identical sigmas across *different*
  compositions (e.g. two Li0.375Sr0.4375Ta0.75Zr0.25O3 σ=0.0012 rows from
  `10.48550_arxiv.2204.00091` would otherwise both auto-approve). Per the C3
  design rule, the approved-record comparison is now **paper-scoped**: same
  material + value from a *different* paper is consensus and never flagged
  (LLZO Ea=0.36 vs an approved 0.40 from another paper correctly stays
  auto-approvable).
- `duplicate` added to the auto-approve all-clear gate in `decision.py` (was
  family_range / verified_value_match / autoflag only) — a duplicate WARNING
  now blocks auto-approve.
- **Honest finding:** the 91 pending items are NOT yet safe to auto-approve.
  With evidence stamping the engine auto-decided 19, but 6 of those are
  out-of-scope records whose family tag let `family_range` pass trivially:
  LiFSI-DTDL/DME/BFE are **liquid electrolyte solutions** (10.1038/s41467-022-
  29199-3, 10.1038/s41467-023-36793-6 — "electrolyte solution for non-aqueous
  Li metal batteries", tagged hydride/sulfide) and Li0.9Mg0.1 / Li0.8Mg0.2 are
  **Li-Mg alloy electrode** papers (10.1038/s41467-024-48071-0, "impact of
  magnesium content on lithium-magnesium alloy *electrode* performance"). The
  review engine has no solid-vs-liquid-electrolyte scope check, so `--apply`
  is NOT run — the 91 stay human-routed. Auto-approval unlocks for future
  well-scoped extractions once a scope rule exists.
- New engine tests: same-paper duplicate blocks auto-approve, cross-paper same
  value passes (`test_same_paper_pending_duplicate_blocks_auto_approve`,
  `test_cross_paper_same_value_is_not_duplicate`). `_ctx` test helper now
  wires `pending_records` into the ReviewContext.
- Calibration unchanged at baseline: **90%** approve precision, 2 false
  approves, 5 false rejects.
- Suite: **626 tests pass**.

### Release checkpoint (E10) — **blocked, honest**
- `scripts/release.py --build` evaluates all 11 gates. 10 PASS; the
  `no_pending_review_flags` gate blocks on **91 pending review items** — the
  batch-extraction run (67 PDFs → 235 tracked, 57 with records, 125 records)
  staged genuinely-new single-pass extraction candidates (51 new compositions,
  e.g. LiCB9H10/NaCB9H10, Li2B12H12, Li6.5La3Zr1.5Nb0.5O12, Li3InCl6 variants)
  into the review queue. These are NOT duplicates: they are new records from
  already-downloaded PDFs that a human must verify before release. The block is
  the pipeline working as designed — extraction output never auto-enters the
  canonical dataset. AI review already auto-rejected the 3 consensus outliers
  (Li3InCl6 σ=1.30e-06 485× off; Mg(BH4)2 78× and 47× off).

## [v0.5.0] — 2026-08-03 (Path-to-10k Actions 0–6)

Actions 0–6 of the orders-of-magnitude companion plan (`docs/10k-path-to-10000.md`)
shipped. The **built-vs-run gap is now measured**: Unpaywall swept all blocked
DOIs to completion and the accessible-literature ceiling is documented.

### Added
- **Action 0.1 — version drift fixed for good** (`scripts/release.py`): a
  `latest_version_from_changelog()` helper reads the newest `## [vX.Y.Z]`
  heading from `CHANGELOG.md`; the `--version` CLI default is now `None`
  (resolves from the changelog), so `release_report.json`/`.md`/staging and the
  README status block all agree. Verified: `release_report.md` now shows v0.4.0
  (it had been stuck at v0.2.0 across three "fixed" commits). The stale
  hardcoded `v0.3.2` default in `build_release_report` is gone.
- **Action 0.2 — Full blocked-DOI sweep** (`scripts/harvest_unpaywall.py`): all
  **736 blocked DOIs** re-probed through Unpaywall with per-DOI reasons →
  `literature_output/blocked_doi_reasons.json` (439 not_open_access,
  199 download_failed, 86 no_pdf_downloadable, 12 unpaywall_error:http_404).
  The "135 blocked" figure is now a documented, re-verified count. 0 new
  recoveries this round — the barrier is publisher paywalls, not discovery
  reach. (PDFs on disk grew 165 → 235 from the otherwise-parallel batch
  extraction path.)
- **Action 2 — query-matrix batch discovery** (`scripts/query_matrix_discovery.py`):
  runs OpenAlex over a (family × query-type × decade) matrix with per-cell
  yield → `literature_output/query_matrix_yield.json` (n_candidates / n_OA /
  top-relevance per fam|query-type cell). Merges candidates via the existing
  DOI-dedupe so discovery is never truncated. Verified on a sulfide dry-run
  (27 candidates). **Operational note:** full runs must wait for the OpenAlex
  polite pool to be free — concurrent sweeps cause 429s and near-zero yields.
- **Action 3 — combinatorial lever**: `COMBINATORIAL_TYPES` (composition
  screening / combinatorial synthesis / compositional mapping / solid solution
  series) mark the high-throughput-screening query types that yield 20–200
  records per table — the order-of-magnitude lever for record growth. Inspect
  with `--only-combinatorial`.
- **Action 4 — plot digitization** (`scripts/harvest_plot_digitize.py`): affine
  pixel→data calibration from 2 tick marks per axis, pixel-point → (1000/T,
  log σ) conversion, Arrhenius Ea fit from ≥2 points, and a WIDE ±0.30-decade
  uncertainty that narrows to ±0.15 only after a second independent tick-run
  agrees (`verify_runs`). New `ExtractionMethod.plot_digitized` in the schema.
- **Action 5 — continuous consensus flywheel**: `store.apply_decision` stamps
  each approved composition into `literature_output/consensus_flywheel_feed.json`;
  `prioritize_consensus_growth.py` reads the feed and sorts `recently_gained_record`
  materials to the top of the next sweep (`--clear-feed` after consuming). The
  health report now emits **`consensus_depth_ratio`** (n≥3 materials / verified
  records) so breadth-outpacing-depth regression is visible.
- **Action 6 — review scaling policy** (`docs/calibration_history.md`): exact
  100%-review vs spot-audit routing (10–20% sampling for high-confidence
  top-tier, ≥95% sampled-precision target, combinatorial/plot sources never
  sampled, switch gated on per-source-type calibration). New **blocking**
  `min_gold_pct` release gate in `release_config.toml` (0% — non-blocking until
  Gold leaves zero) wired into `scripts/release.py:check_gates` as the 11th gate.
- **Action 1 — sizing memo** (`docs/literature_sizing.md`): addressable core
  ~2,000–4,000 papers, accessible ~25–35% (≈500–1,400 papers), blended yield
  0.7 → 2–5 records/PDF with combinatorial + plot levers, ceiling ~1,500–3,000
  (free) / ~4,200 (with institutional/community access). Verdict: 10k is an
  18–36 month multi-contributor target, not a solo near-term number.

### Tests
- **616 pass** (+16: plot digitizer 9, consensus flywheel 3, health ratio 2,
  min_gold gate 2, ExtractionMethod enum 1). All 11 release gates PASS.
- 10 gates before → 11 after the min_gold_pct gate; min_gold_pct is non-blocking
  at 0.0% until Gold has a real denominator.


## [v0.4.0] — 2026-08-03 (Expansion Phase E — discovery, connectors, vision, docs)

Phase E of the expansion guide implemented. Institution-limited setup (no VIT
Bhopal access) documented in `docs/access-strategy.md`; paper sourcing stays
free-and-legal (Unpaywall/OpenAlex/EPMC/CORE/BASE/DOAJ), never a paywall bypass.

### Added
- **Comprehensive technical manual (`DOCUMENTATION.md`)**: Full technical reference covering schema blocks, multi-agent governance architecture, source connectors, vision extraction pipeline, quality scoring metrics, cross-paper consensus engine, and CLI command reference.
- **Enhanced `README.md`**: Complete overhaul with executive summary, Python code snippets (`pandas`/`polars` quick start), material family transport benchmark table, multi-agent pipeline diagram, and file index.
- **README status auto-sync** (`scripts/sync_readme_status.py`, Phase E0): the
  `## Status` block is now machine-generated from `release_report.json` between
  `<!-- status-begin/end -->` markers, with an honest verified-vs-DFT caveat and
  quality-tier distribution. `scripts/release.py` calls it on every release, so
  the front page can no longer drift from the data.
- **Evidence location quality scoring fix (`record_quality.py`)**: Expanded evidence location check to accept tables, figures, sections, or source strings so prose/figure extractions are scored fairly without penalization. Average record quality score increased to 53.7.
- **Widened discovery funnel (`E1`)**: `scripts/harvest_openalex.py` (OpenAlex
  discovery + DOI-merge into `discovery_candidates.json`, source-tagged without
  truncation); `scripts/harvest_unpaywall.py` (re-sweep every blocked DOI with a
  per-DOI reason → `blocked_doi_reasons.json`); `harvest_multi_route.py` now adds
  OpenAlex OA + DOAJ venue pre-check + CORE (key-gated) + BASE fallback routes.
- **Structural connectors re-enabled (`E3`)**: AFLOW (`AFLUX` REST, no client
  package) and OQMD (`oqmdapi` REST, no client package) answer directly over
  `httpx`; new `MaterialsCloudConnector` (free, keyless OPTIMADE); COD connector
  fixed to `dft_native` tier (was wrongly `verified_human`) + tolerant response
  parsing + per-ID CIF fetch. New `SourceDB.materials_cloud` enum value.
- **Sulfide-deficit discovery queue (`E4`)**: `scripts/prioritize_discovery.py`
  ranks families by benchmark-target-share vs verified-label-share and emits
  targeted thio-LISICON / LGPS / argyrodite / Li7P3S11 queries.
- **Vision extraction (`E5`)**: `verifier.py` gains `vision_locate_evidence()`
  (Groq vision or local Ollama, provider via env) that renders SCRIBED pages to
  images, transcribes them, and runs the SAME `_scan_pages` matcher so the output
  plugs unchanged into the review pipeline. `locate_evidence_with_fallback()` ;
  text-layer first, vision only when needed.
- **Metadata backfill extension (`E7`)**: `experiment_extract.py` now captures
  `humidity` and re-enables `equivalent_circuit` under the conservative parser
  (rejects prose fragments); `backfill_experiment_metadata.py` maps the new fields.
- **Consensus-growth queue (`E8`)**: `scripts/prioritize_consensus_growth.py`
  emits per-composition discovery queries (priority benchmarks first) to push
  n=1 materials toward real n≥3 consensus.
- **Extraction-model benchmark (`E6`)**: `scripts/benchmark_extraction_model.py`
  scores a model against the ground-truth labels and runs the 5-run determinism
  test — so switching the default extraction model is done on a measured delta.
- **Community template (`E9`)**: `.github/ISSUE_TEMPLATE/single_value_submission.md`
  — a 5-field "submit one verified value" form.

### Tests
**600 pass** (+58). New suites: `test_sync_readme` (7), `test_discovery_funnel` (7),
`test_prioritization` (6), `test_verifier_vision` (5), `test_extraction_benchmark`
(4), plus new connector tests in `test_ingestion` (Materials Cloud, COD tier,
AFLUX formula classification, OQMD unit-cell) and `test_experiment_extract`
(equivalent_circuit capture/reject, humidity).

### Verified
All 10 release gates PASS (**RELEASE READY**), README re-synced by
`scripts/release.py`; ruff-clean on all touched files.



## [v0.3.2] — 2026-08-03 (Priority-1 review integration — honest verifier signals)

### Added
- **`rule_digit_match` + `rule_dup_value` in the AI-review engine** (`src/ssb_dataset/review/rules.py`): consume two deterministic signals from `scripts/verify_extraction_evidence.py`.
  - `digit_match`: whether the record's **specific sigma value** was located in the PDF evidence window (vs. only the Ea / some number). Fails when the sigma itself is unconfirmed → blocks auto-approve.
  - `dup_value`: copy-paste detection — the same sigma shared verbatim by **distinct compositions within one paper** (e.g. a table value pasted across dopant variants in PVDF-HFP LATP/LLZTO gels, borohydride series, thio-LISICON). Fails → blocks auto-approve.
- Both wired into `ALL_RULES` and `_FACTOR_RULES`; `digit_match` and `dup_value` are **conditional weights** — they only apply when the pipeline actually stamped the signal, so an unstamped record neither gains nor loses confidence.
- `scripts/ai_review.py::_stamp_verification_signals` loads `verification_report.json` and attaches `sigma_digit_match` / `duplicate_value` to each pending queue record keyed by (paper pdf, composition) at context build time.

### Verified
- On 77 pending records: **all 77 stamped**. DUP_VALUE now FAILs the copy-paste groups (gels 5×0.000235, borohydride 4×0.0001, LATP/LATP-0.1LBSO 1.5e-4, thio-LISICON 1e-5). `digit_match` FAILs the pristine LATP whose sigma wasn't found. No FAIL record auto-approves.
- Calibration unchanged at exactly baseline (18/20 approve, 11/16 reject, 5 pre-existing evidence-bound false rejects — records whose PDFs are SCRIBED, unaffected by these rules). **542 tests pass.**



## [v0.3.1] — 2026-08-02 (Phase 2.2 — experiment-metadata backfill)

### Added
- **Deterministic experiment-condition backfill**: `src/ssb_dataset/pipeline/experiment_extract.py` + `scripts/backfill_experiment_metadata.py`. Scans each verified record's source PDF (101 on-disk / 116 records) for measurement conditions and stamps them onto the canonical `experiment` block: sample_form, electrode_material, electrode_deposition, atmosphere, instrument, pellet diameter/thickness, relative density, pelletizing pressure, sinter/anneal temperature+time, frequency range, dc bias. **100 records with ≥1 condition populated**.
- **Controlled vocabularies**: sample_form (PELLET/COMPOSITE/MEMBRANE/THIN_FILM/SINGLE_CRYSTAL/FILM/WAFER/...), atmosphere (AR/N2/O2/HE/AIR/VACUUM/INERT/GLOVEBOX), electrode material vs deposition split (AU/AG/GRAPHITE/... vs SPUTTERED/PRESSED/...).
- **`electrode_deposition` field** added to `ExperimentBlock` schema.
- Deterministic; no LLM. PDF text is line-break-reconstructed and superscript-10^N EIS ranges / H2-storage / NMR contexts are guarded.

### Fixed
- **Suspicious-value flagging**: diameter/thickness/pressure values outside plausible braces are flagged and **dropped before stamping** (never writes an unverified value). `pellet_diameter_mm` 49→28, `pelletizing_pressure_MPa` 51→34 populated.
- **equivalent_circuit disabled** (text-layer capture produced prose garbage; a wrong value is worse than none — helpers kept for a future structural parser).
- Backfill now reads both dotted and nested parquet columns (earlier only 8 records' DOIs resolved; fixed to 101).

### Verified
- Experiment fields persist through the canonical merge; **ALL 10 release gates PASS** (116 verified, evidence 87.1%, 30,071 records, duplicate 0.0%). **542 tests pass** (+29 experiment-extraction).

### Added
- **Benchmark inventory grown 150 → 334 entries** in `benchmark_materials.py` (+184 real materials across all families, −26 collisions, −14 alias-variant dupes skipped). Family distribution now tracks the v2.0 targets: oxide+perovskite 22.5% (target 25%), sulfide+argyrodite 17.7% (20%), halide 15.3% (15%), garnet 9.0% (10%), NASICON 9.6% (10%), hydride 5.1% (5%), borohydride 6.9% (5%), antiperovskite 5.4% (5%), polymer 8.7% (5%).
- New families added across the whole periodic table: LISICON/oxide silicates/metagermanates/molybdates/tungstates, beta/beta''-alumina (Na+), 30+ halide rare-earth MCl6/MBr6/MI6 (Lu/Tm/Dy/Sm/Eu/Pr/Nd/Ce + TM halides), Na NASICON analogues, Li-rich/poof LLTO perovskites, closo-borate/amide hydrides, alkaline-earth borohydrides, hydroxyl antiperovskites, filler/ionic-liquid gel polymers, S-rich/Cl-poor argyrodites.
- **Consensus DB**: 207 → **387 materials, 942 measurements (481 σ / 461 Ea)**, 20 materials n≥3. Material cards: 387.
- All new entries carry the rich schema (crystal system, space group, method, confidence tier, status); 276 `needs-verification`, 30 `high`, 28 `verified`.

### Verified
- 513 tests pass; ALL 10 release gates PASS — RELEASE READY ✓.

## [v0.3.0] — 2026-08-02 (Phase 2.1 — benchmark expansion: rich 150-material inventory)

### Added
- **New rich benchmark module** `src/ssb_dataset/literature/benchmark_materials.py` — the single source of truth for the benchmark inventory, organized by family (11 families) with **150 canonical solid electrolytes** (was 51 in the flat dict). Each entry carries: formula, family, RT conductivity, activation energy, temperature (25°C), measurement method, DOI, crystal system, space group, a confidence tier (`verified` / `high` / `needs-verification`) and a status (`verified` / `target`). Growth target 150 → 300.
- **`benchmark_inventory.py` is now a thin facade** that derives `BENCHMARK_INVENTORY` from the rich module — all 51 legacy compositions preserved losslessly (verified by set diff). Consumers (`consensus_db._benchmark_records`, `build_gold_papers`, `expand_benchmark_inventory`) work unchanged.
- **`expand_benchmark_inventory.py` rewritten** to insert new title-verified entries into the rich module's family lists (dry-run safe; `--write` appends to `benchmark_materials.py`).
- **28 verified-status entries** now carry the values already in the dataset; 95 `needs-verification`; 27 `high`. Family distribution targets v2.0 brief: sulfide 20, halide 20, garnet 18, oxide 18, polymer 19, nasicon 12, perovskite 11, hydride 8, borohydride 9, antiperovskite 9, argyrodite 6.
- **Consensus DB expanded**: 126 → **207 materials, 383 → 574 measurements (297 σ / 277 Ea)**, 18 materials n≥3, 32 with ≥2 papers. Material cards: 207.

### Fixed
- **Case-insensitive alias crash** in `fingerprint.py`: a composition like `LiPON` matched the `LIPON` alias case-insensitively but `ALIASES.get(lower)` returned None, crashing `re.findall`. Alias lookup now resolves case-insensitively to the canonical formula.

### Release status
- **ALL 10 GATES PASS — RELEASE READY ✓** (116 verified, evidence 87.1%, 30,071 records, duplicate 0.0%). **513 tests pass.**



### Added
- **116 verified labels** (143 approved / 0 pending) — 13 new measurements mined from 4 previously-unmined on-disk OA PDFs (priority-queue-driven, family-deficit-targeted):
  - **Sulfide family (biggest deficit)**: Li4GeS4 σ=2.9e-6 S/cm @30°C (PEIS, 40 MPa, bulk) + Ea=0.457 eV; Li3.7Ge0.7P0.3S4 Ea=0.390 eV, Li3.7Ge0.7As0.3S4 Ea=0.413 eV, Li3.7Ge0.7Sb0.3S4 Ea=0.391 eV (10.1021/acsami.4c22390, thio-LISICON pnictogen series, p.5 §3.3).
  - **NASICON**: LATP–0.1LBSO composite σtot=1.5e-4 S/cm @30°C + Etot=0.39 eV (best, sintered 800°C); Li1.3Al0.3Ti1.7(PO4)3 ceramic σtot=4.65e-5 S/cm @30°C + Etot=0.4 eV (10.1016/j.jallcom.2019.153072, Table 2 p.22) — LATP now top consensus (100/100).
  - **Perovskite**: Li0.27La0.58TiO3 (x=0.09, SPS) σg=8.3e-4 + σtotal=2.3e-5 S/cm @21°C, Ea_g=0.26 + Ea_gb=0.43 eV (10.15625/0868-3166/17946).
  - **Polymer composite**: PVDF-HFP/10%LLZTO σ=3.4e-4 S/cm ambient (10.3390/gels12060534).
- Evidence: all stamped with verbatim paper sentences; evidence page+sentence **87.1%** (was 86.1). Metadata method 99.1%.
- Consensus DB: **126 materials, 383 measurements (200 σ / 183 Ea)**, 12 materials n≥3. LATP → top consensus material.
- Duplicate fix: detected 2 stale same-paper duplicate groups (paper_id `_` vs `/` variant of 10.3390/nano15010042) missed by prior detector run; rejected 2 auto-synced evidence-less records → duplicate rate restored **0.0%**.

### Release status
- **ALL 10 GATES PASS — RELEASE READY ✓**: 116 verified / 100 target, evidence 87.1/85, 30,071 records, duplicate 0.0%. **513 tests pass.**

## [v0.3.0] — 2026-08-02 (priority acquisition round 1)

### Added
- **108 verified labels** (131 approved / 0 pending) — 4 new measurements from a newly harvested OA paper via the priority acquisition queue:
  - **Li6PS5Cl** σ=1.187e-3 S/cm @25°C (10.1021/acsaem.3c02858, ball-milled LPSCl ceramic, BLPSCl) — **5th cross-paper consensus point** for the argyrodite; now the top-consensus material (100/100).
  - **Li6PS5Cl** σ=1.086e-3 S/cm @25°C (same paper, as-received ALPSCl ceramic).
  - **Li6PS5Cl/TEGDMA** σ=2.21e-4 S/cm @25°C (BLPSCl−P ball-milled LPSCl/polymer composite) — new polymer_composite material.
  - **Li6PS5Cl/TEGDMA** σ=1.65e-4 S/cm @25°C (ALPSCl−P as-received composite).
- Evidence: all 4 stamped p.8 §3.3 with the "ca. 1.086 × 10−3 … reaching ca. 1.187 × 10−3 S/cm at 25 °C" + composite sentences. Evidence page+sentence **86.1%** (was 85.8). Metadata temp 96.3% / method 99.1%.
- Harvest: 10.1021/acsaem.3c02858 recovered via **eScholarship direct mirror** (PMC/UC eScholarship route) — first success of the priority-queue workflow; 10.1002/admi.202000425 (Wiley OA LLZO) blocked.
- Consensus DB: **119 materials, 365 measurements (191 σ / 174 Ea)**, 31 multi-paper materials, **12 with real consensus (n≥3)** (was 9). Li6PS5Cl → n=5 papers.

### Release status
- **ALL 10 GATES PASS — RELEASE READY ✓**: 108 verified / 100 target, evidence 86.1/85, 30,063 records, duplicate 0.0%. **513 tests pass.**

## [v0.3.0] — 2026-08-01 (label-growth push — curation round 2)

### Added
- **106 verified labels** (127 approved / 0 pending) — 2 more labels from deep-mining on-disk PDFs beyond the earlier push:
  - **LiBH4-MgO (CE53, 53 v/v% MgO)** — Ea=0.29 eV added to existing σ=2.86e-4 S/cm @20°C record (10.1021/acsaem.0c02525, "The obtained Ea is equal to 0.29 ± 0.03 eV below 60 °C").
  - **LiBH4-MgO (CE26)** σ=1.07e-4 S/cm @20°C and **LiBH4-MgO (CE74)** σ=5.94e-6 S/cm @20°C — distinct pore-filling compositions from the same paper.
  - **Li0.35La0.55TiO3-F2 bulk** σ_b=2.78e-4 S/cm @25°C (10.1007/s11664-021-09331-7) — complements the existing total σ=1.02e-4 + Ea=0.26 eV record.
- Hydride/borohydride family now 6 verified labels (was 2 for LiBH4 family); perovskite LLTO family 3.
- **Bug verified not present**: earlier concern that the 0.7Li(CB9H10)-0.3Li(CB11H12) records were empty was a false alarm — values live in `ion_transport.sigma_RT`/`.activation_energy_Ea` (σ=6.7e-3 @25°C, Ea=0.294 eV), not the `conductivity_S_per_cm` keys.
- Evidence 85.8% page+sentence; metadata temp 96.2% / method 99.1%.

### Release status
- **ALL 10 GATES PASS — RELEASE READY ✓**: 106 verified / 100 target, evidence 85.8/85, 30,061 records. **513 tests pass.**

## [v0.3.0] — 2026-08-01 (label-growth push — final)

### Added
- **104 verified labels** (123 approved / 0 pending) — 2 new materials from un-mined on-disk PDFs:
  - **Li1.3Al0.2Y0.1Ti1.7(PO4)3 (LAY0.1TP)** σ=8.4e-4 S/cm @25°C (10.3390/nano15010042, spray-flame-synthesized, sintered 750°C — "highest ionic conductivity of 0.84 mS/cm for LAY0.1TP@750°C at room temperature").
  - **Li1.3Al0.3Ti1.7(PO4)3** undoped ~0.1 mS/cm @25°C (same paper, new cross-paper point for LATP).
