Repository: ScandiumLabs-in/Scandium-Labs-Solid-State-Battery-Dataset

# Scandium Labs — Solid-State Battery (SSB) Materials Dataset
> **A Literature-Derived & DFT-Anchored Dataset for Solid-State Battery Electrolytes**  
> Unifying **30,071 bulk structural/thermodynamic DFT entries** with **sentence-verified experimental room-temperature ionic conductivity (σ<sub>RT</sub>) and activation energy (E<sub>a</sub>) transport labels**.

---

## About Scandium Labs

**Scandium Labs** is an AI-for-Science research company building open infrastructure for computational materials discovery — high-quality materials datasets, foundation models, and machine learning systems that let researchers explore millions of candidate materials before expensive laboratory or DFT validation. Our mission is to make materials discovery faster, reproducible, and accessible. This dataset is one of the core open-data pieces of that platform.

- 🌐 **Website:** [scandium-labs.com](https://scandium-labs.com/)
- 💼 **LinkedIn:** [linkedin.com/company/scandium-labs](https://www.linkedin.com/company/scandium-labs/)
- 🧪 **Research:** physics-informed crystal prediction, open materials datasets, solid-state battery discovery

---

### 2. Loading Verified Experimental Transport Records

```python
import pandas as pd

# Load verified experimental transport records
df = pd.read_parquet("quality_output/quality.parquet")

### 3. Querying Material Consensus (n ≥ 3 Independent Papers)

```python
import json

with open("literature_output/consensus_db.json") as f:
    consensus_db = json.load(f)

## Material Family Taxonomy

The dataset categorizes solid-state battery materials into 11 distinct chemical families:

| Family | Formula Pattern / Examples | σ<sub>RT</sub> Range (S/cm) | E<sub>a</sub> Range (eV) | Key Transport Feature |
| :--- | :--- | :--- | :--- | :--- |
| **Garnet** | Li<sub>7</sub>La<sub>3</sub>Zr<sub>2</sub>O<sub>12</sub> (LLZO), Ta/Al-doped | 10⁻⁵ – 2 × 10⁻³ | 0.20 – 0.55 | Excellent Li-metal stability, bulk/GB impedance split |
| **NASICON** | Li<sub>1+x</sub>Al<sub>x</sub>Ti<sub>2−x</sub>(PO<sub>4</sub>)<sub>3</sub> (LATP) | 10⁻⁵ – 10⁻² | 0.20 – 0.45 | High air stability, moisture sensitive grain boundaries |
| **Sulfide** | Li<sub>10</sub>GeP<sub>2</sub>S<sub>12</sub> (LGPS), Li<sub>7</sub>P<sub>3</sub>S<sub>11</sub> | 10⁻⁵ – 10⁻¹ | 0.10 – 0.50 | Extremely high room-temperature ionic conductivity |
| **Argyrodite** | Li<sub>6</sub>PS<sub>5</sub>Cl, Li<sub>6</sub>PS<sub>5</sub>Br | 10⁻⁴ – 10⁻¹ | 0.15 – 0.50 | Ductile, low grain boundary resistance |
| **Perovskite** | Li<sub>3x</sub>La<sub>2/3−x</sub>TiO<sub>3</sub> (LLTO) | 10⁻⁶ – 10⁻³ | 0.25 – 0.50 | High bulk conductivity (>10⁻³ S/cm), high GB resistance |
| **Halide** | Li<sub>3</sub>YCl<sub>6</sub>, Li<sub>3</sub>InCl<sub>6</sub> | 10⁻⁴ – 10⁻² | 0.25 – 0.50 | High oxidative stability (>4 V vs Li/Li⁺) |
| **Oxide** | Lithium metal oxides, perovskite-related | 10⁻¹⁰ – 10⁻² | 0.20 – 0.90 | Structural foundation, cathode/electrolyte interfaces |
| **Hydride** | LiBH<sub>4</sub>, Li<sub>2</sub>NH | 10⁻⁸ – 10⁻³ | 0.30 – 0.80 | Thermally activated superionic transitions |
| **Borohydride** | LiCB<sub>11</sub>H<sub>12</sub>, Li<sub>2</sub>B<sub>12</sub>H<sub>12</sub> | 10⁻⁸ – 10⁻³ | 0.20 – 1.70 | Rotational anion disorder, low lattice density |
| **Antiperovskite** | Li<sub>3</sub>OCl, Li<sub>3</sub>OBr | 10⁻⁸ – 10⁻⁴ | 0.30 – 0.70 | Low melting point, low activation energy potential |
| **Polymer Composite** | PEO-LiTFSI + LLZO/LATP ceramic | 10⁻⁸ – 10⁻³ | 0.30 – 1.50 | Non-Arrhenius VTF kinetics, flexible mechanical interface |

---

## Project Documentation & File Navigation

| Documentation File | Description |
| :--- | :--- |
| [`DOCUMENTATION.md`](DOCUMENTATION.md) | **Complete Technical Manual:** Exhaustive guide to schema blocks, multi-agent pipeline, CLI reference, and consensus database. |
| [`scandium-ssb-dataset-guide.md`](scandium-ssb-dataset-guide.md) | **Build Guide:** Core design principles, 11 functional block schema specification, and phased execution roadmap. |
| [`guides/ssb-dataset-expansion-quality-guide.md`](guides/ssb-dataset-expansion-quality-guide.md) | **Expansion Guide:** Post-pipeline enhancement strategies (OpenAlex discovery, vision extraction, metadata backfill). |
| [`AGENTS.md`](AGENTS.md) | **Multi-Agent Governance:** Detailed agent roles, input/output contracts, confidence thresholds, and escalation rules. |
| [`SKILLS.md`](SKILLS.md) | **Competency Matrix:** Required domain skills (materials informatics, pymatgen, EIS parsing, PyTorch Geometric). |
| [`TOOLS.md`](TOOLS.md) | **API & Tool Reference:** REST endpoints, OPTIMADE syntax, GROBID setup, and access checklists. |
| [`CONTRIBUTING.md`](CONTRIBUTING.md) | **Community Guide:** Guidelines for submitting single-value experimental transport measurements. |
| [`CHANGELOG.md`](CHANGELOG.md) | **Version History:** Release changelog tracking dataset progression from v0.1 to v0.4.0. |

---

File: review_output/verification_records/review_00697874e979.json
{
  "review_id": "review_00697874e979",
  "paper_id": "10.1002_aenm.202000049",
  "composition": "Ca-CeO2/LiTFSI/PEO",
  "family": "polymer_composite",
  "property": "conductivity",
  "value": 0.00013,
  "sigma_S_per_cm": 0.00013,
  "Ea_eV": null,
  "evidence_page": 2,
  "evidence_window": " flexible polymer solid electrolyte. In this work, a  flexible all-solid-state composite electrolyte is synthesized based on oxygen-vacancy-rich Ca-doped  CeO2 (Ca-CeO2) nanotube, LiTFSI, and poly(eth",
  "physics_ok": true,
  "physics_notes": [],
  "literature": "no_ref",
  "consensus_agree": false,
  "model_agreement": "0/3",
  "verdicts": [
    {
      "model": "llama-3.1-8b-instant",
      "sigma_found": "different",
      "ea_found": "not_reported",
      "quote": "1.3x10-4 S cm- 1"
    },
    {
      "model": "llama-3.3-70b-versatile",
      "sigma_found": "different",
      "ea_found": "not_reported",
      "quote": "1.3x10-4 S cm- 1"
    },
    {
      "model": "openai/gpt-oss-20b",
      "sigma_found": "no",
      "ea_found": "not_reported",
      "quote": ""
    }
  ],
  "review_score": 67.5,
  "auto_decision": "reject",
  "notes": []
}

File: review_output/verification_records/review_0c150fff4e13.json
{
  "review_id": "review_0c150fff4e13",
  "paper_id": "10.1038_s41467-019-09061-9",
  "composition": "0.7Li(CB9H10)-0.3Li(CB11H12)",
  "family": "polymer_composite",
  "property": "conductivity",
  "value": 0.0067,
  "sigma_S_per_cm": 0.0067,
  "Ea_eV": null,
  "evidence_page": 2,
  "evidence_window": "bility and air stability. Despite tremendous research advancements in solid electro- lytes, the development of all-solid-state batteries for practical applications, such as electric vehicles and grid-",
  "physics_ok": false,
  "physics_notes": [
    "sigma 6.70e-03 outside polymer_composite range [1e-08,1e-03]"
  ],
  "literature": "no_ref",
  "consensus_agree": false,
  "model_agreement": "0/2",
  "verdicts": [
    {
      "model": "llama-3.3-70b-versatile",
      "sigma_found": "no",
      "ea_found": "not_reported",
      "quote": ""
    },
    {
      "model": "openai/gpt-oss-20b",
      "sigma_found": "no",
      "ea_found": "not_reported",
      "quote": ""
    }
  ],
  "review_score": 47.0,
  "auto_decision": "reject",
  "notes": [
    "sigma 6.70e-03 outside polymer_composite range [1e-08,1e-03]"
  ]
}

File: review_output/verification_records/review_158d1868a1bd.json
{
  "review_id": "review_158d1868a1bd",
  "paper_id": "10.1038_s41467-021-24697-2",
  "composition": "Li2ZrCl6",
  "family": "halide",
  "property": "conductivity",
  "value": 5.81e-07,
  "sigma_S_per_cm": 5.81e-07,
  "Ea_eV": null,
  "evidence_page": 1,
  "evidence_window": "ARTICLE A cost-effective and humidity-tolerant chloride solid electrolyte for lithium batteries Kai Wang1, Qingyong Ren 2, Zhenqi Gu1, Chaomin Duan1, Jinzhu Wang1, Feng Zhu1, Yuanyuan Fu1, Jipeng Hao1",
  "physics_ok": false,
  "physics_notes": [
    "sigma 5.81e-07 outside halide range [1e-04,1e-02]"
  ],
  "literature": "conflict",
  "consensus_agree": true,
  "model_agreement": "2/2",
  "verdicts": [
    {
      "model": "llama-3.1-8b-instant",
      "sigma_found": "no",
      "ea_found": "not_reported",
      "quote": ""
    },
    {
      "model": "llama-3.3-70b-versatile",
      "sigma_found": "no",
      "ea_found": "not_reported",
      "quote": ""
    }
  ],
  "review_score": 66.8,
  "auto_decision": "reject",
  "notes": [
    "sigma 5.81e-07 outside halide range [1e-04,1e-02]",
    "literature conflict"
  ]
}

File: review_output/verification_records/review_187e260915bf.json
{
  "review_id": "review_187e260915bf",
  "paper_id": "10.1038_s43246-024-00601-5",
  "composition": "Mg(BH4)21.47NH3",
  "family": "unknown",
  "property": "conductivity",
  "value": 0.00074,
  "sigma_S_per_cm": 0.00074,
  "Ea_eV": null,
  "evidence_page": 1,
  "evidence_window": "communications materials Article https://doi.org/10.1038/s43246-024-00601-5 Nanocon\ufb01nement of an ammine magnesium borohydride composite electrolyte in a mesoporous silica scaffold Check for updates Pa",
  "physics_ok": true,
  "physics_notes": [],
  "literature": "no_ref",
  "consensus_agree": true,
  "model_agreement": "1/1",
  "verdicts": [
    {
      "model": "llama-3.1-8b-instant",
      "sigma_found": "no",
      "ea_found": "not_reported",
      "quote": ""
    }
  ],
  "review_score": 87.0,
  "auto_decision": "needs_review",
  "notes": []
}

File: review_output/verification_records/review_1a9143f7dfea.json
{
  "review_id": "review_1a9143f7dfea",
  "paper_id": "10.3390_nano12244355",
  "composition": "Li5.5PS4.5Cl1.5",
  "family": "argyrodite",
  "property": "conductivity",
  "value": 0.00505,
  "sigma_S_per_cm": 0.00505,
  "Ea_eV": null,
  "evidence_page": 1,
  "evidence_window": "Citation: Choi, Y.J.; Kim, S.-I.; Son, M.; Lee, J.W.; Lee, D.H. Cl- and Al-Doped Argyrodite Solid Electrolyte Li6PS5Cl for All-Solid-State Lithium Batteries with Improved Ionic Conductivity. Nanomater",
  "physics_ok": true,
  "physics_notes": [],
  "literature": "no_ref",
  "consensus_agree": false,
  "model_agreement": "0/2",
  "verdicts": [
    {
      "model": "llama-3.3-70b-versatile",
      "sigma_found": "no",
      "ea_found": "not_reported",
      "quote": ""
    },
    {
      "model": "openai/gpt-oss-20b",
      "sigma_found": "no",
      "ea_found": "not_reported",
      "quote": ""
    }
  ],
  "review_score": 62.0,
  "auto_decision": "reject",
  "notes": []
}

File: review_output/verification_records/review_1a955811b238.json
{
  "review_id": "review_1a955811b238",
  "paper_id": "10.1021_acsaem.5c01010",
  "composition": "Li6.25Al0.25La3Zr2O12-in-PEGDA",
  "family": "polymer_composite",
  "property": "activation_energy",
  "value": 0.25,
  "sigma_S_per_cm": null,
  "Ea_eV": 0.25,
  "evidence_page": 11,
  "evidence_window": "",
  "physics_ok": false,
  "physics_notes": [
    "Ea 0.25 outside polymer_composite Ea range [0.30,1.50]"
  ],
  "literature": "pending",
  "consensus_agree": false,
  "model_agreement": "0/0",
  "verdicts": [],
  "review_score": 28.2,
  "auto_decision": "reject",
  "notes": [
    "Ea 0.25 outside polymer_composite Ea range [0.30,1.50]"
  ]
}

File: review_output/verification_records/review_1cab11656b9a.json
{
  "review_id": "review_1cab11656b9a",
  "paper_id": "10.1039_d2ra05782d",
  "composition": "Li1.3+yAl0.3MxTi1.7-x(PO4)3(M=Hf)",
  "family": "nasicon",
  "property": "conductivity",
  "value": 0.0011,
  "sigma_S_per_cm": 0.0011,
  "Ea_eV": null,
  "evidence_page": 2,
  "evidence_window": "d to the solution. The total mass of the dry components was about 20 g, and the water volume was 25 mL. The prepared solution was mixed using a magnetic stirrer at 70 \u00b0C for 12 h until dry. Then the r",
  "physics_ok": true,
  "physics_notes": [],
  "literature": "no_ref",
  "consensus_agree": false,
  "model_agreement": "0/0",
  "verdicts": [],
  "review_score": 62.0,
  "auto_decision": "reject",
  "notes": []
}

File: review_output/verification_records/review_1ffbdf4332b9.json
{
  "review_id": "review_1ffbdf4332b9",
  "paper_id": "10.3390_polym12091889",
  "composition": "PEO-LiTFSI",
  "family": "polymer_composite",
  "property": "conductivity",
  "value": 0.00018,
  "sigma_S_per_cm": 0.00018,
  "Ea_eV": null,
  "evidence_page": 2,
  "evidence_window": "hanical mixing, and improves the interface bond of phases [18,19]. Madhusudan Bera et al. [20] found that the ultrasound promoted the formation of covalent bonds, thereby producing macromolecular stru",
  "physics_ok": true,
  "physics_notes": [],
  "literature": "conflict",
  "consensus_agree": false,
  "model_agreement": "0/0",
  "verdicts": [],
  "review_score": 56.8,
  "auto_decision": "reject",
  "notes": [
    "literature conflict"
  ]
}

File: review_output/verification_records/review_272747f0f78e.json
{
  "review_id": "review_272747f0f78e",
  "paper_id": "10.3390_molecules30092028",
  "composition": "Li6.4Fe0.2La3Zr2O12",
  "family": "garnet",
  "property": "conductivity",
  "value": 0.0001,
  "sigma_S_per_cm": 0.0001,
  "Ea_eV": null,
  "evidence_page": 2,
  "evidence_window": "alue of 4.09 \u00d7 10\u22124 S\u00b7cm\u22121 at 25 \u25e6C. Similarly, Changbin Im et al. [26] synthesized Al-doped Li6.875La3Zr2O12 (Al-LLZO) by substituting Al for Li. Their study revealed that the Al doping stabilized th",
  "physics_ok": true,
  "physics_notes": [],
  "literature": "no_ref",
  "consensus_agree": false,
  "model_agreement": "0/0",
  "verdicts": [],
  "review_score": 62.0,
  "auto_decision": "reject",
  "notes": []
}

File: review_output/verification_records/review_2bb31eba4763.json
{
  "review_id": "review_2bb31eba4763",
  "paper_id": "10.35378_gujs.1589340",
  "composition": "Li1.3Al0.3In0.1Ti1.7(PO4)3/PVDF",
  "family": "polymer_composite",
  "property": "activation_energy",
  "value": 0.23,
  "sigma_S_per_cm": null,
  "Ea_eV": 0.23,
  "evidence_page": 11,
  "evidence_window": "",
  "physics_ok": false,
  "physics_notes": [
    "Ea 0.23 outside polymer_composite Ea range [0.30,1.50]"
  ],
  "literature": "pending",
  "consensus_agree": false,
  "model_agreement": "0/0",
  "verdicts": [],
  "review_score": 28.2,
  "auto_decision": "reject",
  "notes": [
    "Ea 0.23 outside polymer_composite Ea range [0.30,1.50]"
  ]
}

File: review_output/verification_records/review_341a99b62c97.json
{
  "review_id": "review_341a99b62c97",
  "paper_id": "10.1038_s43246-024-00601-5",
  "composition": "Mg(BH4)21.47NH3",
  "family": "unknown",
  "property": "conductivity",
  "value": 0.00027,
  "sigma_S_per_cm": 0.00027,
  "Ea_eV": null,
  "evidence_page": 1,
  "evidence_window": "g(BH4)2\u00b72NH3)1\u2212x composite. The synthesis of nanocon\ufb01ned Mg(BH4)2\u00b71.47NH3 in a mesoporous silica scaffold (SBA-15, pore size 5.8 nm) is achieved through melt in\ufb01ltration. Various degrees of pore \ufb01llin",
  "physics_ok": true,
  "physics_notes": [],
  "literature": "no_ref",
  "consensus_agree": false,
  "model_agreement": "0/0",
  "verdicts": [],
  "review_score": 62.0,
  "auto_decision": "reject",
  "notes": []
}

File: review_output/verification_records/review_37047cec9d78.json
{
  "review_id": "review_37047cec9d78",
  "paper_id": "10.1039_d2ra05782d",
  "composition": "Li1.3+yAl0.3-xMxTi1.7(PO4)3(M=Mg)",
  "family": "nasicon",
  "property": "activation_energy",
  "value": 0.28,
  "sigma_S_per_cm": null,
  "Ea_eV": 0.28,
  "evidence_page": 2,
  "evidence_window": "",
  "physics_ok": true,
  "physics_notes": [],
  "literature": "pending",
  "consensus_agree": false,
  "model_agreement": "0/0",
  "verdicts": [],
  "review_score": 43.2,
  "auto_decision": "reject",
  "notes": []
}

File: review_output/verification_records/review_3a7a48b711c3.json
{
  "review_id": "review_3a7a48b711c3",
  "paper_id": "10.3390_ma13030560",
  "composition": "Li6.6La3Zr1.6Nb0.4O12",
  "family": "garnet",
  "property": "activation_energy",
  "value": 0.311,
  "sigma_S_per_cm": null,
  "Ea_eV": 0.311,
  "evidence_page": 9,
  "evidence_window": "ut mother powder, which reduces the sintering temperature and shortens the sintering time. After being sintered at 1150 \u25e6C for 60 min, the total ionic conductivity, relative density, and activation en",
  "physics_ok": true,
  "physics_notes": [],
  "literature": "pending",
  "consensus_agree": false,
  "model_agreement": "0/0",
  "verdicts": [],
  "review_score": 62.0,
  "auto_decision": "reject",
  "notes": []
}

File: review_output/verification_records/review_43e4370bdbff.json
{
  "review_id": "review_43e4370bdbff",
  "paper_id": "10.1039_d2ra05782d",
  "composition": "Li1.3Al0.3Ti1.7(PO4)3",
  "family": "nasicon",
  "property": "activation_energy",
  "value": 0.25,
  "sigma_S_per_cm": null,
  "Ea_eV": 0.25,
  "evidence_page": 1,
  "evidence_window": " crystallize in a trigonal crystal symmetry. The structure is distinguished by the presence of a system of cavities, forming a three-dimensional network of channels through which the movement of alkal",
  "physics_ok": true,
  "physics_notes": [],
  "literature": "pending",
  "consensus_agree": false,
  "model_agreement": "1/3",
  "verdicts": [
    {
      "model": "llama-3.1-8b-instant",
      "sigma_found": "no",
      "ea_found": "yes",
      "quote": "0.25 eV"
    },
    {
      "model": "llama-3.3-70b-versatile",
      "sigma_found": "different",
      "ea_found": "not_reported",
      "quote": "a total ionic conductivity of 10\u22126 S cm\u22121"
    },
    {
      "model": "openai/gpt-oss-20b",
      "sigma_found": "no",
      "ea_found": "not_reported",
      "quote": ""
    }
  ],
  "review_score": 72.8,
  "auto_decision": "reject",
  "notes": []
}

File: review_output/verification_records/review_6003bfaac669.json
{
  "review_id": "review_6003bfaac669",
  "paper_id": "10.3390_nano12244355",
  "composition": "Li6PS5Cl",
  "family": "argyrodite",
  "property": "conductivity",
  "value": 0.001,
  "sigma_S_per_cm": 0.001,
  "Ea_eV": null,
  "evidence_page": 1,
  "evidence_window": "ted to improve the ionic conductivity of solid electrolytes [14]. Solid electrolytes are divided into organic solid electrolytes (polymer-based) and inorganic solid electrolytes (oxide-based or sul\ufb01de",
  "physics_ok": true,
  "physics_notes": [],
  "literature": "agree",
  "consensus_agree": false,
  "model_agreement": "1/3",
  "verdicts": [
    {
      "model": "llama-3.1-8b-instant",
      "sigma_found": "no",
      "ea_found": "not_reported",
      "quote": ""
    },
    {
      "model": "llama-3.3-70b-versatile",
      "sigma_found": "different",
      "ea_found": "not_reported",
      "quote": "10\u22125\u201310\u22128 S cm\u22121"
    },
    {
      "model": "openai/gpt-oss-20b",
      "sigma_found": "no",
      "ea_found": "not_reported",
      "quote": ""
    }
  ],
  "review_score": 79.6,
  "auto_decision": "reject",
  "notes": [
    "literature agree"
  ]
}

File: review_output/verification_records/review_6884b5b3ad27.json
{
  "review_id": "review_6884b5b3ad27",
  "paper_id": "10.3390_nano12244355",
  "composition": "Li5.4Al0.1PS4.7Cl1.3",
  "family": "argyrodite",
  "property": "activation_energy",
  "value": 0.09,
  "sigma_S_per_cm": null,
  "Ea_eV": 0.09,
  "evidence_page": 1,
  "evidence_window": "S5Cl (Li5.4Al0.1PS4.7Cl1.3) electrolyte was 7.29 \u00d7 10\u22123 S cm\u22121 at room temperature, which is 4.7 times higher than that of Li6PS5Cl. The Arrhenius plot of the Li5.4Al0.1PS4.7Cl1.3 electrolyte further ",
  "physics_ok": false,
  "physics_notes": [
    "Ea 0.09 outside argyrodite Ea range [0.15,0.50]"
  ],
  "literature": "pending",
  "consensus_agree": false,
  "model_agreement": "0/0",
  "verdicts": [],
  "review_score": 47.0,
  "auto_decision": "reject",
  "notes": [
    "Ea 0.09 outside argyrodite Ea range [0.15,0.50]"
  ]
}

File: review_output/verification_records/review_6a7d99f6ecf7.json
{
  "review_id": "review_6a7d99f6ecf7",
  "paper_id": "10.1126_sciadv.abj7698",
  "composition": "Li3Zr2Si2PO12",
  "family": "nasicon",
  "property": "activation_energy",
  "value": 0.21,
  "sigma_S_per_cm": null,
  "Ea_eV": 0.21,
  "evidence_page": 1,
  "evidence_window": "ithium ions stabilized in under-coordination structures are facilitated to pass through relatively large  conduction bottlenecks inherited from the Na3Zr2Si2PO12 precursor. The synthesized Li3Zr2Si2PO",
  "physics_ok": true,
  "physics_notes": [],
  "literature": "pending",
  "consensus_agree": false,
  "model_agreement": "0/0",
  "verdicts": [],
  "review_score": 62.0,
  "auto_decision": "reject",
  "notes": []
}

File: review_output/verification_records/review_6f8beb74d379.json
{
  "review_id": "review_6f8beb74d379",
  "paper_id": "10.1038_s43246-024-00601-5",
  "composition": "Mg(BH4)21.47NH3",
  "family": "unknown",
  "property": "conductivity",
  "value": 6.3e-06,
  "sigma_S_per_cm": 6.3e-06,
  "Ea_eV": null,
  "evidence_page": 1,
  "evidence_window": "communications materials Article https://doi.org/10.1038/s43246-024-00601-5 Nanocon\ufb01nement of an ammine magnesium borohydride composite electrolyte in a mesoporous silica scaffold Check for updates Pa",
  "physics_ok": true,
  "physics_notes": [],
  "literature": "no_ref",
  "consensus_agree": false,
  "model_agreement": "0/0",
  "verdicts": [],
  "review_score": 62.0,
  "auto_decision": "reject",
  "notes": []
}

File: review_output/verification_records/review_78dadeaee24c.json
{
  "review_id": "review_78dadeaee24c",
  "paper_id": "10.1126_sciadv.abj7698",
  "composition": "Li3Zr2Si2PO12",
  "family": "nasicon",
  "property": "conductivity",
  "value": 3.59e-06,
  "sigma_S_per_cm": 3.59e-06,
  "Ea_eV": null,
  "evidence_page": 1,
  "evidence_window": "Zhu et al., Sci. Adv. 8, eabj7698 (2022)     18 March 2022 SCIE N C E A D V A NCES | RESEA R CH A RT ICL E 1 of 12 C HE M ISTRY Enhancing ionic conductivity in\u2006solid electrolyte by  relocating diffusi",
  "physics_ok": false,
  "physics_notes": [
    "sigma 3.59e-06 outside nasicon range [1e-05,1e-02]"
  ],
  "literature": "no_ref",
  "consensus_agree": false,
  "model_agreement": "1/2",
  "verdicts": [
    {
      "model": "llama-3.1-8b-instant",
      "sigma_found": "no",
      "ea_found": "not_reported",
      "quote": ""
    },
    {
      "model": "llama-3.3-70b-versatile",
      "sigma_found": "no",
      "ea_found": "not_reported",
      "quote": ""
    }
  ],
  "review_score": 59.5,
  "auto_decision": "reject",
  "notes": [
    "sigma 3.59e-06 outside nasicon range [1e-05,1e-02]"
  ]
}

File: review_output/verification_records/review_83975043da5a.json
{
  "review_id": "review_83975043da5a",
  "paper_id": "10.1039_d2ra05782d",
  "composition": "Li1.3+yAl0.3MxTi1.7-x(PO4)3(M=Hf)",
  "family": "nasicon",
  "property": "activation_energy",
  "value": 0.23,
  "sigma_S_per_cm": null,
  "Ea_eV": 0.23,
  "evidence_page": 2,
  "evidence_window": "",
  "physics_ok": true,
  "physics_notes": [],
  "literature": "pending",
  "consensus_agree": false,
  "model_agreement": "0/0",
  "verdicts": [],
  "review_score": 43.2,
  "auto_decision": "reject",
  "notes": []
}

File: review_output/verification_records/review_87299c89e224.json
{
  "review_id": "review_87299c89e224",
  "paper_id": "10.3390_polym12091889",
  "composition": "PEO-LiTFSI",
  "family": "polymer_composite",
  "property": "activation_energy",
  "value": 0.15,
  "sigma_S_per_cm": null,
  "Ea_eV": 0.15,
  "evidence_page": 1,
  "evidence_window": "polymers Article Promotion of Ionic Conductivity of PEO-Based Solid Electrolyte Using Ultrasonic Vibration Hui Wang 1,2, Xiaodong Cui 1 , Cong Zhang 1,2, Huang Gao 3,*, Wei Du 1 and Yizhe Chen 2 1 Hub",
  "physics_ok": false,
  "physics_notes": [
    "Ea 0.15 outside polymer_composite Ea range [0.30,1.50]"
  ],
  "literature": "pending",
  "consensus_agree": false,
  "model_agreement": "0/0",
  "verdicts": [],
  "review_score": 28.2,
  "auto_decision": "reject",
  "notes": [
    "Ea 0.15 outside polymer_composite Ea range [0.30,1.50]"
  ]
}

File: review_output/verification_records/review_879b50134483.json
{
  "review_id": "review_879b50134483",
  "paper_id": "10.3389_fchem.2022.966274",
  "composition": "La0.57Li0.29TiO3",
  "family": "perovskite",
  "property": "conductivity",
  "value": 0.00021,
  "sigma_S_per_cm": 0.00021,
  "Ea_eV": null,
  "evidence_page": 2,
  "evidence_window": " resistance (ohm cm\u22122) Stable potential (mV) Au Tsai et al. (2016) Ta-doped Li7La3Zr2O12 (LLZTO) Reduced from 1,500 to 380 ~22 at 0.5 mA cm\u22122 20 nm germanium (Ge) Luo et al. (2017) Li6.85La2.9Ca0.1Zr1",
  "physics_ok": true,
  "physics_notes": [],
  "literature": "no_ref",
  "consensus_agree": false,
  "model_agreement": "0/0",
  "verdicts": [],
  "review_score": 62.0,
  "auto_decision": "reject",
  "notes": []
}

File: review_output/verification_records/review_8857643b3c08.json
{
  "review_id": "review_8857643b3c08",
  "paper_id": "10.3390_nano12244355",
  "composition": "Li5.4Al0.1PS4.7Cl1.3",
  "family": "argyrodite",
  "property": "conductivity",
  "value": 0.00729,
  "sigma_S_per_cm": 0.00729,
  "Ea_eV": null,
  "evidence_page": 1,
  "evidence_window": "Citation: Choi, Y.J.; Kim, S.-I.; Son, M.; Lee, J.W.; Lee, D.H. Cl- and Al-Doped Argyrodite Solid Electrolyte Li6PS5Cl for All-Solid-State Lithium Batteries with Improved Ionic Conductivity. Nanomater",
  "physics_ok": true,
  "physics_notes": [],
  "literature": "no_ref",
  "consensus_agree": true,
  "model_agreement": "1/1",
  "verdicts": [
    {
      "model": "llama-3.1-8b-instant",
      "sigma_found": "no",
      "ea_found": "not_reported",
      "quote": ""
    }
  ],
  "review_score": 87.0,
  "auto_decision": "needs_review",
  "notes": []
}

File: review_output/verification_records/review_99c416dfe1d7.json
{
  "review_id": "review_99c416dfe1d7",
  "paper_id": "10.1039_d2ra05782d",
  "composition": "Li1.3+yAl0.3MxTi1.7-x(PO4)3(M=Zr)",
  "family": "nasicon",
  "property": "activation_energy",
  "value": 0.22,
  "sigma_S_per_cm": null,
  "Ea_eV": 0.22,
  "evidence_page": 2,
  "evidence_window": "",
  "physics_ok": true,
  "physics_notes": [],
  "literature": "pending",
  "consensus_agree": false,
  "model_agreement": "0/0",
  "verdicts": [],
  "review_score": 43.2,
  "auto_decision": "reject",
  "notes": []
}

File: review_output/verification_records/review_a28c69af7969.json
{
  "review_id": "review_a28c69af7969",
  "paper_id": "10.3389_fenrg.2016.00028",
  "composition": "Li6.5La3-xBaxZr1.5-xTa0.5+xO12",
  "family": "garnet",
  "property": "conductivity",
  "value": 0.000834,
  "sigma_S_per_cm": 0.000834,
  "Ea_eV": null,
  "evidence_page": 3,
  "evidence_window": "www.frontiersin.org July 2016\u2002 |\u2002 Volume 4\u2002 |\u2002 Article 28 Stoichiometric amounts of LiOH\u22c5H2O (Kojundo \u00adchemical  laboratory, 99%, 10% excess was added to account for the  evaporation of lithium at hig",
  "physics_ok": true,
  "physics_notes": [],
  "literature": "agree",
  "consensus_agree": false,
  "model_agreement": "0/2",
  "verdicts": [
    {
      "model": "llama-3.3-70b-versatile",
      "sigma_found": "no",
      "ea_found": "not_reported",
      "quote": ""
    },
    {
      "model": "openai/gpt-oss-20b",
      "sigma_found": "no",
      "ea_found": "not_reported",
      "quote": ""
    }
  ],
  "review_score": 68.8,
  "auto_decision": "reject",
  "notes": [
    "literature agree"
  ]
}

File: review_output/verification_records/review_a8cc3f6c7a7f.json
{
  "review_id": "review_a8cc3f6c7a7f",
  "paper_id": "10.1021_acsaem.0c02525",
  "composition": "LiBH4-MgO",
  "family": "borohydride",
  "property": "conductivity",
  "value": 0.000286,
  "sigma_S_per_cm": 0.000286,
  "Ea_eV": null,
  "evidence_page": 2,
  "evidence_window": "positions, the as-received LiBH4 was ball-milled for 2 h at 500 rpm in a Fritsch Pulverisette 7 planetary mill and was used as the starting material for the LiBH4\u2212oxide composite. All samples were bal",
  "physics_ok": true,
  "physics_notes": [],
  "literature": "agree",
  "consensus_agree": false,
  "model_agreement": "1/2",
  "verdicts": [
    {
      "model": "llama-3.1-8b-instant",
      "sigma_found": "no",
      "ea_found": "not_reported",
      "quote": ""
    },
    {
      "model": "llama-3.3-70b-versatile",
      "sigma_found": "no",
      "ea_found": "not_reported",
      "quote": ""
    }
  ],
  "review_score": 78.2,
  "auto_decision": "reject",
  "notes": [
    "literature agree"
  ]
}

File: review_output/verification_records/review_aa7e51c8d652.json
{
  "review_id": "review_aa7e51c8d652",
  "paper_id": "10.1039_d2ra05782d",
  "composition": "Li1.3+yAl0.3-xMxTi1.7(PO4)3(M=Ca)",
  "family": "nasicon",
  "property": "activation_energy",
  "value": 0.29,
  "sigma_S_per_cm": null,
  "Ea_eV": 0.29,
  "evidence_page": 2,
  "evidence_window": "",
  "physics_ok": true,
  "physics_notes": [],
  "literature": "pending",
  "consensus_agree": false,
  "model_agreement": "0/0",
  "verdicts": [],
  "review_score": 43.2,
  "auto_decision": "reject",
  "notes": []
}

File: review_output/verification_records/review_ab3ff99d1f98.json
{
  "review_id": "review_ab3ff99d1f98",
  "paper_id": "10.3390_nano12244355",
  "composition": "Li5.5PS4.5Cl1.5",
  "family": "argyrodite",
  "property": "activation_energy",
  "value": 0.17,
  "sigma_S_per_cm": null,
  "Ea_eV": 0.17,
  "evidence_page": 3,
  "evidence_window": "ion, \u03c3 = A exp(\u2212Ea/kT), where T is the absolute temperature, A is a pre-exponential factor, and k is the Boltzmann constant. The Ea value of the Li6PS5Cl electrolyte was 0.22 eV, and the Ea values of ",
  "physics_ok": true,
  "physics_notes": [],
  "literature": "pending",
  "consensus_agree": false,
  "model_agreement": "0/0",
  "verdicts": [],
  "review_score": 62.0,
  "auto_decision": "reject",
  "notes": []
}

File: review_output/verification_records/review_aedd707b9880.json
{
  "review_id": "review_aedd707b9880",
  "paper_id": "10.1021_acsaem.5c01010",
  "composition": "Li6.25Al0.25La3Zr2O12-in-PEGDA",
  "family": "polymer_composite",
  "property": "conductivity",
  "value": 0.00051,
  "sigma_S_per_cm": 0.00051,
  "Ea_eV": null,
  "evidence_page": 11,
  "evidence_window": " Q.; Zhang, L. Dual-coordination- induced poly (vinylidene fluoride)/Li6. 4Ga0. 2La3Zr2O12/succinoni- trile composite solid electrolytes toward enhanced rate performance in all-solid-state lithium bat",
  "physics_ok": true,
  "physics_notes": [],
  "literature": "no_ref",
  "consensus_agree": false,
  "model_agreement": "0/2",
  "verdicts": [
    {
      "model": "llama-3.3-70b-versatile",
      "sigma_found": "no",
      "ea_found": "not_reported",
      "quote": ""
    },
    {
      "model": "openai/gpt-oss-20b",
      "sigma_found": "no",
      "ea_found": "not_reported",
      "quote": ""
    }
  ],
  "review_score": 62.0,
  "auto_decision": "reject",
  "notes": []
}

File: review_output/verification_records/review_b0808dedbd71.json
{
  "review_id": "review_b0808dedbd71",
  "paper_id": "10.3390_molecules30092028",
  "composition": "Li6.4Fe0.2La3Zr2O12",
  "family": "garnet",
  "property": "activation_energy",
  "value": 0.25,
  "sigma_S_per_cm": null,
  "Ea_eV": 0.25,
  "evidence_page": 2,
  "evidence_window": "s it tends to have a more pronounced effect on improving both the ionic conductivity and sintering activity compared with single-element doping. Zhou et al. co-doped Sr2+ and Mo6+ into LLZO to obtain ",
  "physics_ok": true,
  "physics_notes": [],
  "literature": "pending",
  "consensus_agree": true,
  "model_agreement": "1/1",
  "verdicts": [
    {
      "model": "llama-3.1-8b-instant",
      "sigma_found": "no",
      "ea_found": "yes",
      "quote": "0.25"
    }
  ],
  "review_score": 89.5,
  "auto_decision": "needs_review",
  "notes": []
}

File: review_output/verification_records/review_b0dc79716258.json
{
  "review_id": "review_b0dc79716258",
  "paper_id": "10.3389_fchem.2020.562549",
  "composition": "Li3OCl",
  "family": "antiperovskite",
  "property": "conductivity",
  "value": 3.21e-05,
  "sigma_S_per_cm": 3.21e-05,
  "Ea_eV": null,
  "evidence_page": 1,
  "evidence_window": "ORIGINAL RESEARCH published: 29 September 2020 doi: 10.3389/fchem.2020.562549 Frontiers in Chemistry | www.frontiersin.org 1 September 2020 | Volume 8 | Article 562549 Edited by: Yong-Mook Kang, Dongg",
  "physics_ok": true,
  "physics_notes": [],
  "literature": "agree",
  "consensus_agree": false,
  "model_agreement": "0/0",
  "verdicts": [],
  "review_score": 65.8,
  "auto_decision": "reject",
  "notes": [
    "literature agree"
  ]
}

File: review_output/verification_records/review_b362888bc0fb.json
{
  "review_id": "review_b362888bc0fb",
  "paper_id": "10.1039_d2ra05782d",
  "composition": "Li1.3+yAl0.3-xMxTi1.7(PO4)3(M=Sr)",
  "family": "nasicon",
  "property": "activation_energy",
  "value": 0.3,
  "sigma_S_per_cm": null,
  "Ea_eV": 0.3,
  "evidence_page": 2,
  "evidence_window": "",
  "physics_ok": true,
  "physics_notes": [],
  "literature": "pending",
  "consensus_agree": false,
  "model_agreement": "0/0",
  "verdicts": [],
  "review_score": 43.2,
  "auto_decision": "reject",
  "notes": []
}

File: review_output/verification_records/review_b43552717382.json
{
  "review_id": "review_b43552717382",
  "paper_id": "10.1038_s41467-021-24697-2",
  "composition": "Li2ZrCl6",
  "family": "halide",
  "property": "activation_energy",
  "value": 0.35,
  "sigma_S_per_cm": null,
  "Ea_eV": 0.35,
  "evidence_page": 3,
  "evidence_window": "teries. In addition to the room- temperature ionic conductivities, the activation energies were evaluated through the Arrhenius plot (Fig. 2d). Consistent with the measured ionic conductivities, the a",
  "physics_ok": true,
  "physics_notes": [],
  "literature": "pending",
  "consensus_agree": true,
  "model_agreement": "2/2",
  "verdicts": [
    {
      "model": "llama-3.1-8b-instant",
      "sigma_found": "no",
      "ea_found": "yes",
      "quote": "0.35 eV"
    },
    {
      "model": "llama-3.3-70b-versatile",
      "sigma_found": "no",
      "ea_found": "yes",
      "quote": "the activation energy of the as- milled LZC (0.35 eV)"
    }
  ],
  "review_score": 92.5,
  "auto_decision": "needs_review",
  "notes": []
}

File: review_output/verification_records/review_c0f0269e80c3.json
{
  "review_id": "review_c0f0269e80c3",
  "paper_id": "10.1039_d2ra05782d",
  "composition": "Li1.3+yAl0.3-xMxTi1.7(PO4)3(M=Mg)",
  "family": "nasicon",
  "property": "conductivity",
  "value": 0.0008,
  "sigma_S_per_cm": 0.0008,
  "Ea_eV": null,
  "evidence_page": 2,
  "evidence_window": "d to the solution. The total mass of the dry components was about 20 g, and the water volume was 25 mL. The prepared solution was mixed using a magnetic stirrer at 70 \u00b0C for 12 h until dry. Then the r",
  "physics_ok": true,
  "physics_notes": [],
  "literature": "no_ref",
  "consensus_agree": true,
  "model_agreement": "1/1",
  "verdicts": [
    {
      "model": "llama-3.1-8b-instant",
      "sigma_found": "no",
      "ea_found": "not_reported",
      "quote": ""
    }
  ],
  "review_score": 90.0,
  "auto_decision": "needs_review",
  "notes": []
}

File: review_output/verification_records/review_c2a0c19a2a55.json
{
  "review_id": "review_c2a0c19a2a55",
  "paper_id": "10.1039_d2ra05782d",
  "composition": "Li1.3+yAl0.3MxTi1.7-x(PO4)3(M=Zr)",
  "family": "nasicon",
  "property": "conductivity",
  "value": 0.0012,
  "sigma_S_per_cm": 0.0012,
  "Ea_eV": null,
  "evidence_page": 2,
  "evidence_window": "d to the solution. The total mass of the dry components was about 20 g, and the water volume was 25 mL. The prepared solution was mixed using a magnetic stirrer at 70 \u00b0C for 12 h until dry. Then the r",
  "physics_ok": true,
  "physics_notes": [],
  "literature": "no_ref",
  "consensus_agree": false,
  "model_agreement": "0/0",
  "verdicts": [],
  "review_score": 62.0,
  "auto_decision": "reject",
  "notes": []
}

File: review_output/verification_records/review_c7b32fe0f80c.json
{
  "review_id": "review_c7b32fe0f80c",
  "paper_id": "10.3390_molecules30092028",
  "composition": "Li6.5Fe0.2La3Zr1.9Bi0.1O12",
  "family": "garnet",
  "property": "activation_energy",
  "value": 0.22,
  "sigma_S_per_cm": null,
  "Ea_eV": 0.22,
  "evidence_page": 2,
  "evidence_window": "s it tends to have a more pronounced effect on improving both the ionic conductivity and sintering activity compared with single-element doping. Zhou et al. co-doped Sr2+ and Mo6+ into LLZO to obtain ",
  "physics_ok": true,
  "physics_notes": [],
  "literature": "pending",
  "consensus_agree": false,
  "model_agreement": "0/0",
  "verdicts": [],
  "review_score": 62.0,
  "auto_decision": "reject",
  "notes": []
}

File: review_output/verification_records/review_cc96d2d2ee0e.json
{
  "review_id": "review_cc96d2d2ee0e",
  "paper_id": "10.1038_s41467-021-24697-2",
  "composition": "Li2ZrCl6",
  "family": "halide",
  "property": "activation_energy",
  "value": 0.5,
  "sigma_S_per_cm": null,
  "Ea_eV": 0.5,
  "evidence_page": 3,
  "evidence_window": "ies, the activation energies were evaluated through the Arrhenius plot (Fig. 2d). Consistent with the measured ionic conductivities, the activation energy of the as- milled LZC (0.35 eV) is much lower",
  "physics_ok": true,
  "physics_notes": [],
  "literature": "pending",
  "consensus_agree": false,
  "model_agreement": "1/2",
  "verdicts": [
    {
      "model": "llama-3.1-8b-instant",
      "sigma_found": "no",
      "ea_found": "yes",
      "quote": "0.50 eV"
    },
    {
      "model": "llama-3.3-70b-versatile",
      "sigma_found": "no",
      "ea_found": "different",
      "quote": "the activation energy of the as- milled LZC (0.35 eV) is much lower than that of the 350 \u00b0C- annealed one (0.50 eV)"
    }
  ],
  "review_score": 80.0,
  "auto_decision": "needs_review",
  "notes": []
}

File: review_output/verification_records/review_cd2eaae4960b.json
{
  "review_id": "review_cd2eaae4960b",
  "paper_id": "10.1021_acs.chemmater.3c01831",
  "composition": "Li7La3Zr2O12",
  "family": "garnet",
  "property": "conductivity",
  "value": 0.0003,
  "sigma_S_per_cm": 0.0003,
  "Ea_eV": null,
  "evidence_page": 3,
  "evidence_window": "s, sulphides and  nitrides have been explored as solid electrolytes. Li-rich garnets (Li7La3Zr2O12, LLZO) possess  high room temperature (RT) ionic conductivity and relatively wide electrochemical sta",
  "physics_ok": true,
  "physics_notes": [],
  "literature": "agree",
  "consensus_agree": true,
  "model_agreement": "2/3",
  "verdicts": [
    {
      "model": "llama-3.1-8b-instant",
      "sigma_found": "different",
      "ea_found": "not_reported",
      "quote": "~ 3\u00b410-4 Scm-1"
    },
    {
      "model": "llama-3.3-70b-versatile",
      "sigma_found": "different",
      "ea_found": "yes",
      "quote": "~ 3\u00b410-4 Scm-1"
    },
    {
      "model": "openai/gpt-oss-20b",
      "sigma_found": "no",
      "ea_found": "not_reported",
      "quote": ""
    }
  ],
  "review_score": 82.0,
  "auto_decision": "needs_review",
  "notes": [
    "literature agree"
  ]
}

File: review_output/verification_records/review_cececcab196f.json
{
  "review_id": "review_cececcab196f",
  "paper_id": "10.1038_s41467-025-58108-7",
  "composition": "Li6.5La3Zr1.5Ta0.5O12",
  "family": "garnet",
  "property": "conductivity",
  "value": 0.00018,
  "sigma_S_per_cm": 0.00018,
  "Ea_eV": null,
  "evidence_page": 5,
  "evidence_window": "within the temperature range of 25\u20131000 \u00b0C. As depicted in Fig. 2c, the cubic-phase formation starts at 400 \u00b0C, indicated by the emergence of the two distinctive diffraction peaks at ~16\u00b0 and ~19\u00b0, co",
  "physics_ok": true,
  "physics_notes": [],
  "literature": "conflict",
  "consensus_agree": true,
  "model_agreement": "1/1",
  "verdicts": [
    {
      "model": "llama-3.1-8b-instant",
      "sigma_found": "no",
      "ea_found": "not_reported",
      "quote": ""
    }
  ],
  "review_score": 84.8,
  "auto_decision": "needs_review",
  "notes": [
    "literature conflict"
  ]
}

File: review_output/verification_records/review_d71f2a68e339.json
{
  "review_id": "review_d71f2a68e339",
  "paper_id": "10.3390_molecules30092028",
  "composition": "Li6.5Fe0.2La3Zr1.9Bi0.1O12",
  "family": "garnet",
  "property": "conductivity",
  "value": 0.000757,
  "sigma_S_per_cm": 0.000757,
  "Ea_eV": null,
  "evidence_page": 8,
  "evidence_window": "he impedance spectra. This absence can be attributed to the narrow detection range (0.1 Hz\u20131 MHz) of the impedance spectroscopy instrument, which may cause some arcs to fall outside the detectable fre",
  "physics_ok": true,
  "physics_notes": [],
  "literature": "no_ref",
  "consensus_agree": false,
  "model_agreement": "0/0",
  "verdicts": [],
  "review_score": 62.0,
  "auto_decision": "reject",
  "notes": []
}

File: review_output/verification_records/review_d7eebbdd0d5f.json
{
  "review_id": "review_d7eebbdd0d5f",
  "paper_id": "10.1021_acsami.0c10361",
  "composition": "LiBH4-LiI/Al2O3",
  "family": "borohydride",
  "property": "activation_energy",
  "value": 0.43,
  "sigma_S_per_cm": null,
  "Ea_eV": 0.43,
  "evidence_page": 1,
  "evidence_window": "ic di\ufb00usion coe\ufb03cients from PFG NMR agree with those estimated from measurements of ionic conductivity and nuclear spin relaxation. The resulting 3D ionic transport in nanocon\ufb01ned LiBH4-LiI/Al2O3 is c",
  "physics_ok": true,
  "physics_notes": [],
  "literature": "pending",
  "consensus_agree": true,
  "model_agreement": "2/2",
  "verdicts": [
    {
      "model": "llama-3.1-8b-instant",
      "sigma_found": "no",
      "ea_found": "yes",
      "quote": "an activation energy of 0.43 eV"
    },
    {
      "model": "llama-3.3-70b-versatile",
      "sigma_found": "no",
      "ea_found": "yes",
      "quote": "an activation energy of 0.43 eV"
    }
  ],
  "review_score": 89.5,
  "auto_decision": "needs_review",
  "notes": []
}

File: review_output/verification_records/review_d89adc183f6f.json
{
  "review_id": "review_d89adc183f6f",
  "paper_id": "10.1021_acsami.0c10361",
  "composition": "LiBH4-LiI/Al2O3",
  "family": "borohydride",
  "property": "conductivity",
  "value": 0.001,
  "sigma_S_per_cm": 0.001,
  "Ea_eV": null,
  "evidence_page": 1,
  "evidence_window": "tained that revealed promising properties as a solid electrolyte. The underlying principles of Li+ conduction in such a nanocomposite are, however, far from being understood completely. Here, we used ",
  "physics_ok": true,
  "physics_notes": [],
  "literature": "no_ref",
  "consensus_agree": true,
  "model_agreement": "2/2",
  "verdicts": [
    {
      "model": "llama-3.1-8b-instant",
      "sigma_found": "no",
      "ea_found": "not_reported",
      "quote": ""
    },
    {
      "model": "llama-3.3-70b-versatile",
      "sigma_found": "no",
      "ea_found": "not_reported",
      "quote": ""
    }
  ],
  "review_score": 87.0,
  "auto_decision": "needs_review",
  "notes": []
}

File: review_output/verification_records/review_db22c441f739.json
{
  "review_id": "review_db22c441f739",
  "paper_id": "10.3390_nano12244355",
  "composition": "Li6PS5Cl",
  "family": "argyrodite",
  "property": "activation_energy",
  "value": 0.22,
  "sigma_S_per_cm": null,
  "Ea_eV": 0.22,
  "evidence_page": 3,
  "evidence_window": "ion, \u03c3 = A exp(\u2212Ea/kT), where T is the absolute temperature, A is a pre-exponential factor, and k is the Boltzmann constant. The Ea value of the Li6PS5Cl electrolyte was 0.22 eV, and the Ea values of ",
  "physics_ok": true,
  "physics_notes": [],
  "literature": "pending",
  "consensus_agree": true,
  "model_agreement": "2/2",
  "verdicts": [
    {
      "model": "llama-3.1-8b-instant",
      "sigma_found": "no",
      "ea_found": "yes",
      "quote": "The Ea value of the Li6PS5Cl electrolyte was 0.22 eV"
    },
    {
      "model": "llama-3.3-70b-versatile",
      "sigma_found": "no",
      "ea_found": "yes",
      "quote": "The Ea value of the Li6PS5Cl electrolyte was 0.22 eV,"
    }
  ],
  "review_score": 92.5,
  "auto_decision": "needs_review",
  "notes": []
}

File: review_output/verification_records/review_db95eaff62b6.json
{
  "review_id": "review_db95eaff62b6",
  "paper_id": "10.1021_acsaem.5c01010",
  "composition": "Li6.4La3Zr1.4Ta0.6O12",
  "family": "garnet",
  "property": "conductivity",
  "value": 0.0005,
  "sigma_S_per_cm": 0.0005,
  "Ea_eV": null,
  "evidence_page": 2,
  "evidence_window": "-containing TT layer with an LLZO-containing precursor layer will lead to immediate solidification of the composite film upon UV illumination, without adding any exogenous photoinitiator. The solidifi",
  "physics_ok": true,
  "physics_notes": [],
  "literature": "agree",
  "consensus_agree": false,
  "model_agreement": "1/2",
  "verdicts": [
    {
      "model": "llama-3.1-8b-instant",
      "sigma_found": "no",
      "ea_found": "not_reported",
      "quote": ""
    },
    {
      "model": "llama-3.3-70b-versatile",
      "sigma_found": "no",
      "ea_found": "not_reported",
      "quote": ""
    }
  ],
  "review_score": 78.2,
  "auto_decision": "reject",
  "notes": [
    "literature agree"
  ]
}

File: review_output/verification_records/review_dce28e9d804d.json
{
  "review_id": "review_dce28e9d804d",
  "paper_id": "10.1021_acs.chemmater.3c01831",
  "composition": "Li7La3Zr2O12",
  "family": "garnet",
  "property": "activation_energy",
  "value": 0.3,
  "sigma_S_per_cm": null,
  "Ea_eV": 0.3,
  "evidence_page": 3,
  "evidence_window": "s, sulphides and  nitrides have been explored as solid electrolytes. Li-rich garnets (Li7La3Zr2O12, LLZO) possess  high room temperature (RT) ionic conductivity and relatively wide electrochemical sta",
  "physics_ok": true,
  "physics_notes": [],
  "literature": "pending",
  "consensus_agree": true,
  "model_agreement": "3/3",
  "verdicts": [
    {
      "model": "llama-3.1-8b-instant",
      "sigma_found": "no",
      "ea_found": "yes",
      "quote": "a low activation energy of 0.3 eV"
    },
    {
      "model": "llama-3.3-70b-versatile",
      "sigma_found": "different",
      "ea_found": "yes",
      "quote": "~ 3\u00b410-4 Scm-1"
    },
    {
      "model": "openai/gpt-oss-20b",
      "sigma_found": "no",
      "ea_found": "not_reported",
      "quote": ""
    }
  ],
  "review_score": 82.0,
  "auto_decision": "needs_review",
  "notes": []
}
