Repository: ScandiumLabs-in/Scandium-Labs-Solid-State-Battery-Dataset

# Scandium Labs — Solid-State Battery (SSB) Materials Dataset
> **A Literature-Derived & DFT-Anchored Dataset for Solid-State Battery Electrolytes**  
> Unifying **30,071 bulk structural/thermodynamic DFT entries** with **sentence-verified experimental room-temperature ionic conductivity (σ<sub>RT</sub>) and activation energy (E<sub>a</sub>) transport labels**.

---

## About Scandium Labs

**Scandium Labs** is an AI-for-Science research company building open infrastructure for computational materials discovery — high-quality materials datasets, foundation models, and machine learning systems that let researchers explore millions of candidate materials before expensive laboratory or DFT validation. Our mission is to make materials discovery faster, reproducible, and accessible. This dataset is one of the core open-data pieces of that platform.

- 🌐 **Website:** [scandium-labs.com](https://scandium-labs.com/)
- 💼 **LinkedIn:** [linkedin.com/company/scandium-labs](https://www.linkedin.com/company/scandium-labs/)
- 🧪 **Research:** physics-informed crystal prediction, open materials datasets, solid-state battery discovery

---

### 2. Loading Verified Experimental Transport Records

```python
import pandas as pd

# Load verified experimental transport records
df = pd.read_parquet("quality_output/quality.parquet")

### 3. Querying Material Consensus (n ≥ 3 Independent Papers)

```python
import json

with open("literature_output/consensus_db.json") as f:
    consensus_db = json.load(f)

## Material Family Taxonomy

The dataset categorizes solid-state battery materials into 11 distinct chemical families:

| Family | Formula Pattern / Examples | σ<sub>RT</sub> Range (S/cm) | E<sub>a</sub> Range (eV) | Key Transport Feature |
| :--- | :--- | :--- | :--- | :--- |
| **Garnet** | Li<sub>7</sub>La<sub>3</sub>Zr<sub>2</sub>O<sub>12</sub> (LLZO), Ta/Al-doped | 10⁻⁵ – 2 × 10⁻³ | 0.20 – 0.55 | Excellent Li-metal stability, bulk/GB impedance split |
| **NASICON** | Li<sub>1+x</sub>Al<sub>x</sub>Ti<sub>2−x</sub>(PO<sub>4</sub>)<sub>3</sub> (LATP) | 10⁻⁵ – 10⁻² | 0.20 – 0.45 | High air stability, moisture sensitive grain boundaries |
| **Sulfide** | Li<sub>10</sub>GeP<sub>2</sub>S<sub>12</sub> (LGPS), Li<sub>7</sub>P<sub>3</sub>S<sub>11</sub> | 10⁻⁵ – 10⁻¹ | 0.10 – 0.50 | Extremely high room-temperature ionic conductivity |
| **Argyrodite** | Li<sub>6</sub>PS<sub>5</sub>Cl, Li<sub>6</sub>PS<sub>5</sub>Br | 10⁻⁴ – 10⁻¹ | 0.15 – 0.50 | Ductile, low grain boundary resistance |
| **Perovskite** | Li<sub>3x</sub>La<sub>2/3−x</sub>TiO<sub>3</sub> (LLTO) | 10⁻⁶ – 10⁻³ | 0.25 – 0.50 | High bulk conductivity (>10⁻³ S/cm), high GB resistance |
| **Halide** | Li<sub>3</sub>YCl<sub>6</sub>, Li<sub>3</sub>InCl<sub>6</sub> | 10⁻⁴ – 10⁻² | 0.25 – 0.50 | High oxidative stability (>4 V vs Li/Li⁺) |
| **Oxide** | Lithium metal oxides, perovskite-related | 10⁻¹⁰ – 10⁻² | 0.20 – 0.90 | Structural foundation, cathode/electrolyte interfaces |
| **Hydride** | LiBH<sub>4</sub>, Li<sub>2</sub>NH | 10⁻⁸ – 10⁻³ | 0.30 – 0.80 | Thermally activated superionic transitions |
| **Borohydride** | LiCB<sub>11</sub>H<sub>12</sub>, Li<sub>2</sub>B<sub>12</sub>H<sub>12</sub> | 10⁻⁸ – 10⁻³ | 0.20 – 1.70 | Rotational anion disorder, low lattice density |
| **Antiperovskite** | Li<sub>3</sub>OCl, Li<sub>3</sub>OBr | 10⁻⁸ – 10⁻⁴ | 0.30 – 0.70 | Low melting point, low activation energy potential |
| **Polymer Composite** | PEO-LiTFSI + LLZO/LATP ceramic | 10⁻⁸ – 10⁻³ | 0.30 – 1.50 | Non-Arrhenius VTF kinetics, flexible mechanical interface |

---

## Project Documentation & File Navigation

| Documentation File | Description |
| :--- | :--- |
| [`DOCUMENTATION.md`](DOCUMENTATION.md) | **Complete Technical Manual:** Exhaustive guide to schema blocks, multi-agent pipeline, CLI reference, and consensus database. |
| [`scandium-ssb-dataset-guide.md`](scandium-ssb-dataset-guide.md) | **Build Guide:** Core design principles, 11 functional block schema specification, and phased execution roadmap. |
| [`guides/ssb-dataset-expansion-quality-guide.md`](guides/ssb-dataset-expansion-quality-guide.md) | **Expansion Guide:** Post-pipeline enhancement strategies (OpenAlex discovery, vision extraction, metadata backfill). |
| [`AGENTS.md`](AGENTS.md) | **Multi-Agent Governance:** Detailed agent roles, input/output contracts, confidence thresholds, and escalation rules. |
| [`SKILLS.md`](SKILLS.md) | **Competency Matrix:** Required domain skills (materials informatics, pymatgen, EIS parsing, PyTorch Geometric). |
| [`TOOLS.md`](TOOLS.md) | **API & Tool Reference:** REST endpoints, OPTIMADE syntax, GROBID setup, and access checklists. |
| [`CONTRIBUTING.md`](CONTRIBUTING.md) | **Community Guide:** Guidelines for submitting single-value experimental transport measurements. |
| [`CHANGELOG.md`](CHANGELOG.md) | **Version History:** Release changelog tracking dataset progression from v0.1 to v0.4.0. |

---

File: review_output/training_pairs.jsonl (part 1 of 2)
{"review_id": "review_e5a7e8b31367", "composition": "Li2ZrCl6", "family": "halide", "property": "conductivity", "ai_value": 0.00081, "ai_score": 96.2, "ai_decision": "spot_check", "ai_verifier_note": "literature agree", "human_action": "a", "human_value": 0.00081, "human_unit": "S/cm", "human_note": "paper: \"0.81 mS cm-1 at room temperature\" = 0.00081 S/cm; 2/2 verifier, lit agree", "evidence_page": 3, "evidence_snippet": "350 \u00b0C-annealed LZC, respectively, as shown in Fig. 2c) are much lower than the ionic conductivities mentioned above. In parti- cular, the electronic conductivity of the as-milled LZC is about four orders of magnitude lower than its ionic conductivity, which should allow us to safely consider this m", "reviewed_at": "2026-08-01T02:36:52.487691+00:00", "reviewer": "verification-pass-2026-08-01"}
{"review_id": "review_158d1868a1bd", "composition": "Li2ZrCl6", "family": "halide", "property": "conductivity", "ai_value": 5.81e-07, "ai_score": 66.8, "ai_decision": "reject", "ai_verifier_note": "sigma 5.81e-07 outside halide range [1e-04,1e-02]; literature conflict", "human_action": "r", "human_value": 5.81e-07, "human_unit": "S/cm", "human_note": "paper says 0.81 mS/cm = 8.1e-4 S/cm; 5.81e-7 is ~1000x too low; verifier 2/2 no", "evidence_page": 3, "evidence_snippet": "350 \u00b0C-annealed LZC, respectively, as shown in Fig. 2c) are much lower than the ionic conductivities mentioned above. In parti- cular, the electronic conductivity of the as-milled LZC is about four orders of magnitude lower than its ionic conductivity, which should allow us to safely consider this m", "reviewed_at": "2026-08-01T02:36:52.488098+00:00", "reviewer": "verification-pass-2026-08-01"}
{"review_id": "review_d89adc183f6f", "composition": "LiBH4-LiI/Al2O3", "family": "borohydride", "property": "conductivity", "ai_value": 0.001, "ai_score": 87.0, "ai_decision": "needs_review", "ai_verifier_note": "", "human_action": "a", "human_value": 0.0001, "human_unit": "S/cm", "human_note": "paper: \"0.1 mS cm-1 at 293K\" = 1e-4 S/cm; record was 10x too high (1e-3)", "evidence_page": null, "evidence_snippet": "", "reviewed_at": "2026-08-01T02:36:52.488230+00:00", "reviewer": "verification-pass-2026-08-01"}
{"review_id": "review_b43552717382", "composition": "Li2ZrCl6", "family": "halide", "property": "activation_energy", "ai_value": 0.35, "ai_score": 92.5, "ai_decision": "needs_review", "ai_verifier_note": "", "human_action": "a", "human_value": 0.35, "human_unit": "eV", "human_note": "paper: \"activation energy of the as-milled LZC (0.35 eV)\"", "evidence_page": 2, "evidence_snippet": "I dentifying an appropriate solid electrolyte is crucial for enabling the safe, energy-dense all-solid-state Li batteries1\u20136. Recently, chloride superionic conductors were raised as an additional class of promising solid electrolytes7,8. They are ioni- cally conductive and easily deformable like sul", "reviewed_at": "2026-08-01T02:36:52.488322+00:00", "reviewer": "verification-pass-2026-08-01"}
{"review_id": "review_cc96d2d2ee0e", "composition": "Li2ZrCl6", "family": "halide", "property": "activation_energy", "ai_value": 0.5, "ai_score": 80.0, "ai_decision": "needs_review", "ai_verifier_note": "", "human_action": "a", "human_value": 0.5, "human_unit": "eV", "human_note": "paper: \"much lower than that of the 350 C-annealed one (0.50 eV)\" \u2014 annealed variant, real value", "evidence_page": 2, "evidence_snippet": "I dentifying an appropriate solid electrolyte is crucial for enabling the safe, energy-dense all-solid-state Li batteries1\u20136. Recently, chloride superionic conductors were raised as an additional class of promising solid electrolytes7,8. They are ioni- cally conductive and easily deformable like sul", "reviewed_at": "2026-08-01T02:36:52.488417+00:00", "reviewer": "verification-pass-2026-08-01"}
{"review_id": "review_a8cc3f6c7a7f", "composition": "LiBH4-MgO", "family": "borohydride", "property": "conductivity", "ai_value": 0.000286, "ai_score": 78.2, "ai_decision": "reject", "ai_verifier_note": "literature agree", "human_action": "a", "human_value": 0.000286, "human_unit": "S/cm", "human_note": "paper: \"2.86e-4 S/cm at 20 C\" for 53 v/v% MgO LiBH4-MgO", "evidence_page": 1, "evidence_snippet": "Room-Temperature Solid-State Lithium-Ion Battery Using a LiBH4\u2212 MgO Composite Electrolyte Valerio Gulino, Matteo Brighi, Fabrizio Murgia, Peter Ngene, Petra de Jongh, Radovan C\u030cerny\u0301, and Marcello Baricco* Cite This: ACS Appl. Energy Mater. 2021, 4, 1228\u22121236 Read Online ACCESS Metrics & More Articl", "reviewed_at": "2026-08-01T02:36:52.488501+00:00", "reviewer": "verification-pass-2026-08-01"}
{"review_id": "review_db95eaff62b6", "composition": "Li6.4La3Zr1.4Ta0.6O12", "family": "garnet", "property": "conductivity", "ai_value": 0.0005, "ai_score": 78.2, "ai_decision": "reject", "ai_verifier_note": "literature agree", "human_action": "r", "human_value": 0.0005, "human_unit": "S/cm", "human_note": "paper LLZO is Al-doped Li6.25Al0.25La3Zr2O12, not Ta-doped Li6.4La3Zr1.4Ta0.6O12 \u2014 composition misattribution", "evidence_page": 1, "evidence_snippet": "Ceramic-in-Polymer Composite Solid Electrolyte Enabled by Metal\u2212Sulfur Interactions with Enhanced Li-Ion Conductivity Beibei Jiang,* Zhantao Liu, Hailong Chen, Yiming Zhang, Vladimir V. Tsukruk, Junjun Hu, Zhiming Qiang, Manika Tun Nafisa, Benjamin Klein, and Tara Joshi Cite This: ACS Appl. Energy M", "reviewed_at": "2026-08-01T02:36:52.488603+00:00", "reviewer": "verification-pass-2026-08-01"}
{"review_id": "review_6003bfaac669", "composition": "Li6PS5Cl", "family": "argyrodite", "property": "conductivity", "ai_value": 0.001, "ai_score": 79.6, "ai_decision": "reject", "ai_verifier_note": "literature agree", "human_action": "a", "human_value": 0.001, "human_unit": "S/cm", "human_note": "paper: Li6PS5Cl \"relatively high ionic conductivity of 10^-3 S cm-1\"", "evidence_page": 2, "evidence_snippet": "Nanomaterials 2022, 12, 4355 2 of 11 have relatively high ionic conductivities and enable the synthesis of materials with various compositions through the substitution of cations and anions [17]. Li6PS5Cl has a relatively high ionic conductivity of 10\u22123 S cm\u22121 as compared to Li6PS5I and Li6PS5Br, wh", "reviewed_at": "2026-08-01T02:36:52.488662+00:00", "reviewer": "verification-pass-2026-08-01"}
{"review_id": "review_00697874e979", "composition": "Ca-CeO2/LiTFSI/PEO", "family": "polymer_composite", "property": "conductivity", "ai_value": 0.00013, "ai_score": 67.5, "ai_decision": "reject", "ai_verifier_note": "", "human_action": "a", "human_value": 0.00013, "human_unit": "S/cm", "human_note": "paper: \"1.3x10-4 S cm-1 at 60 C\" (10 mol% Ca-CeO2); NOTE T=60C not RT", "evidence_page": 2, "evidence_snippet": "  This is the author manuscript accepted for publication and has undergone full peer review but has not  been through the copyediting, typesetting, pagination and proofreading process, which may lead to  differences between this version and the Version of Record. Please cite this article as doi:  10", "reviewed_at": "2026-08-01T02:36:52.488718+00:00", "reviewer": "verification-pass-2026-08-01"}
{"review_id": "review_cd2eaae4960b", "composition": "Li7La3Zr2O12", "family": "garnet", "property": "conductivity", "ai_value": 0.0003, "ai_score": 82.0, "ai_decision": "needs_review", "ai_verifier_note": "literature agree", "human_action": "a", "human_value": 0.0003, "human_unit": "S/cm", "human_note": "paper: \"~3x10-4 Scm-1\" LLZO (cited Murugan 2007, value correct)", "evidence_page": null, "evidence_snippet": "", "reviewed_at": "2026-08-01T02:36:52.488776+00:00", "reviewer": "verification-pass-2026-08-01"}
{"review_id": "review_dce28e9d804d", "composition": "Li7La3Zr2O12", "family": "garnet", "property": "activation_energy", "ai_value": 0.3, "ai_score": 82.0, "ai_decision": "needs_review", "ai_verifier_note": "", "human_action": "a", "human_value": 0.3, "human_unit": "eV", "human_note": "paper: \"low activation energy of 0.3 eV\" LLZO (cited, value correct)", "evidence_page": 3, "evidence_snippet": "3    1. Introduction  Solid-state batteries have been projected to enable energy storage devices with higher energy  density and thermal stability than current, state-of-the-art organic liquid electrolyte-based  batteries1,2. A solid electrolyte is the key component of a solid-state battery that ena", "reviewed_at": "2026-08-01T02:36:52.488828+00:00", "reviewer": "verification-pass-2026-08-01"}
{"review_id": "review_d7eebbdd0d5f", "composition": "LiBH4-LiI/Al2O3", "family": "borohydride", "property": "activation_energy", "ai_value": 0.43, "ai_score": 89.5, "ai_decision": "needs_review", "ai_verifier_note": "", "human_action": "a", "human_value": 0.43, "human_unit": "eV", "human_note": "paper: \"activation energy of 0.43 eV\" LiBH4-LiI/Al2O3", "evidence_page": 1, "evidence_snippet": "Li-Ion Di\ufb00usion in Nanocon\ufb01ned LiBH4\u2011LiI/Al2O3: From 2D Bulk Transport to 3D Long-Range Interfacial Dynamics Roman Zettl,* Maria Gombotz, David Clarkson, Steven G. Greenbaum, Peter Ngene, Petra E. de Jongh, and H. Martin R. Wilkening* Cite This: ACS Appl. Mater. Interfaces 2020, 12, 38570\u221238583 Read", "reviewed_at": "2026-08-01T02:36:52.488893+00:00", "reviewer": "verification-pass-2026-08-01"}
{"review_id": "review_f64db18a6138", "composition": "Li1.3Al0.3Ti1.7(PO4)3", "family": "nasicon", "property": "conductivity", "ai_value": 0.001, "ai_score": 69.2, "ai_decision": "reject", "ai_verifier_note": "literature conflict", "human_action": "r", "human_value": 0.001, "human_unit": "S/cm", "human_note": "paper Table 2: pristine LATP sigma=1.8e-4 @40C, not 1e-3 (intro \"up to 10^-3\" is a general claim)", "evidence_page": null, "evidence_snippet": "", "reviewed_at": "2026-08-01T02:36:52.488949+00:00", "reviewer": "verification-pass-2026-08-01"}
{"review_id": "review_43e4370bdbff", "composition": "Li1.3Al0.3Ti1.7(PO4)3", "family": "nasicon", "property": "activation_energy", "ai_value": 0.25, "ai_score": 72.8, "ai_decision": "reject", "ai_verifier_note": "", "human_action": "r", "human_value": 0.25, "human_unit": "eV", "human_note": "paper Table 2: pristine LATP Ea=0.45 eV, not 0.25", "evidence_page": 1, "evidence_snippet": "Polycationic doping of the LATP ceramic electrolyte for Li-ion batteries\u2020 Aiym Mashekova, ab Yelnury Baltash,a Mukagali Yegamkulov,ab Ivan Trussov,a Zhumabay Bakenov *abc and Aliya Mukanova *abc All-solid-state Li-ion batteries (LIBs) with a solid electrolyte instead of a liquid one demonstrate sign", "reviewed_at": "2026-08-01T02:36:52.488997+00:00", "reviewer": "verification-pass-2026-08-01"}
{"review_id": "review_db22c441f739", "composition": "Li6PS5Cl", "family": "argyrodite", "property": "activation_energy", "ai_value": 0.22, "ai_score": 92.5, "ai_decision": "needs_review", "ai_verifier_note": "", "human_action": "a", "human_value": 0.22, "human_unit": "eV", "human_note": "paper: \"The Ea value of the Li6PS5Cl electrolyte was 0.22 eV\"", "evidence_page": 2, "evidence_snippet": "Nanomaterials 2022, 12, 4355 2 of 11 have relatively high ionic conductivities and enable the synthesis of materials with various compositions through the substitution of cations and anions [17]. Li6PS5Cl has a relatively high ionic conductivity of 10\u22123 S cm\u22121 as compared to Li6PS5I and Li6PS5Br, wh", "reviewed_at": "2026-08-01T02:36:52.489062+00:00", "reviewer": "verification-pass-2026-08-01"}
{"review_id": "review_aedd707b9880", "composition": "Li6.25Al0.25La3Zr2O12-in-PEGDA", "family": "polymer_composite", "property": "conductivity", "ai_value": 0.00051, "ai_score": 62.0, "ai_decision": "reject", "ai_verifier_note": "", "human_action": "a", "human_value": 0.00051, "human_unit": "S/cm", "human_note": "paper: composite \"5.1e-4 S cm-1\" (TT, 30wt% LLZO, 25wt% IL)", "evidence_page": 1, "evidence_snippet": "Ceramic-in-Polymer Composite Solid Electrolyte Enabled by Metal\u2212Sulfur Interactions with Enhanced Li-Ion Conductivity Beibei Jiang,* Zhantao Liu, Hailong Chen, Yiming Zhang, Vladimir V. Tsukruk, Junjun Hu, Zhiming Qiang, Manika Tun Nafisa, Benjamin Klein, and Tara Joshi Cite This: ACS Appl. Energy M", "reviewed_at": "2026-08-01T02:36:52.489114+00:00", "reviewer": "verification-pass-2026-08-01"}
{"review_id": "review_0c150fff4e13", "composition": "0.7Li(CB9H10)-0.3Li(CB11H12)", "family": "polymer_composite", "property": "conductivity", "ai_value": 0.0067, "ai_score": 47.0, "ai_decision": "reject", "ai_verifier_note": "sigma 6.70e-03 outside polymer_composite range [1e-08,1e-03]", "human_action": "a", "human_value": 0.0067, "human_unit": "S/cm", "human_note": "paper: \"6.7e-3 S cm-1 at 25 C\" 0.7Li(CB9H10)-0.3Li(CB11H12); family=complex hydride not polymer", "evidence_page": 1, "evidence_snippet": "ARTICLE A complex hydride lithium superionic conductor for high-energy-density all-solid-state lithium metal batteries Sangryun Kim 1, Hiroyuki Oguchi2, Naoki Toyama1, Toyoto Sato 1, Shigeyuki Takagi1, Toshiya Otomo3, Dorai Arunkumar 4, Naoaki Kuwata4, Junichi Kawamura4 & Shin-ichi Orimo1,2 All-soli", "reviewed_at": "2026-08-01T02:36:52.489170+00:00", "reviewer": "verification-pass-2026-08-01"}
{"review_id": "review_78dadeaee24c", "composition": "Li3Zr2Si2PO12", "family": "nasicon", "property": "conductivity", "ai_value": 3.59e-06, "ai_score": 59.5, "ai_decision": "reject", "ai_verifier_note": "sigma 3.59e-06 outside nasicon range [1e-05,1e-02]", "human_action": "r", "human_value": 3.59e-06, "human_unit": "S/cm", "human_note": "paper says 3.59 mS/cm = 3.59e-3 S/cm (bulk); record 3.59e-6 is 1000x too low (unit error)", "evidence_page": 4, "evidence_snippet": "Zhu et al., Sci. Adv. 8, eabj7698 (2022)     18 March 2022 SCIE N C E A D V A NCES | RESEA R CH A RT ICL E 4 of 12 and NPD analysis indicates that cationic exchange induces coordi- nation transformation from high-coordinated occupancy (hexa- and  octa-coordinated) of Na+ ions into under-coordinated ", "reviewed_at": "2026-08-01T02:36:52.489225+00:00", "reviewer": "verification-pass-2026-08-01"}
{"review_id": "review_a28c69af7969", "composition": "Li6.5La3-xBaxZr1.5-xTa0.5+xO12", "family": "garnet", "property": "conductivity", "ai_value": 0.000834, "ai_score": 68.8, "ai_decision": "reject", "ai_verifier_note": "literature agree", "human_action": "a", "human_value": 0.000834, "human_unit": "S/cm", "human_note": "paper: \"8.34e-4 S/cm at 27C\" LLBZT x=0.10 (general formula record)", "evidence_page": 1, "evidence_snippet": "July 2016\u2002 |\u2002 Volume 4\u2002 |\u2002 Article 28 1 Original Research published: 20 July 2016 doi: 10.3389/fenrg.2016.00028 Frontiers in Energy Research\u2002 |\u2002 www.frontiersin.org Edited by:  Jeff Sakamoto,  University of Michigan, USA Reviewed by:  Hui Xia,  Nanjing University of Science and  Technology, China  C", "reviewed_at": "2026-08-01T02:36:52.489276+00:00", "reviewer": "verification-pass-2026-08-01"}
{"review_id": "review_1a9143f7dfea", "composition": "Li5.5PS4.5Cl1.5", "family": "argyrodite", "property": "conductivity", "ai_value": 0.00505, "ai_score": 62.0, "ai_decision": "reject", "ai_verifier_note": "", "human_action": "a", "human_value": 0.00505, "human_unit": "S/cm", "human_note": "paper: \"5.05e-3 S/cm and Ea 0.17 eV\" Li5.5PS4.5Cl1.5", "evidence_page": 2, "evidence_snippet": "Nanomaterials 2022, 12, 4355 2 of 11 have relatively high ionic conductivities and enable the synthesis of materials with various compositions through the substitution of cations and anions [17]. Li6PS5Cl has a relatively high ionic conductivity of 10\u22123 S cm\u22121 as compared to Li6PS5I and Li6PS5Br, wh", "reviewed_at": "2026-08-01T02:36:52.489327+00:00", "reviewer": "verification-pass-2026-08-01"}
{"review_id": "review_8857643b3c08", "composition": "Li5.4Al0.1PS4.7Cl1.3", "family": "argyrodite", "property": "conductivity", "ai_value": 0.00729, "ai_score": 87.0, "ai_decision": "needs_review", "ai_verifier_note": "", "human_action": "a", "human_value": 0.00729, "human_unit": "S/cm", "human_note": "paper: \"7.29e-3 S cm-1\" Li5.4Al0.1PS4.7Cl1.3", "evidence_page": 1, "evidence_snippet": "Citation: Choi, Y.J.; Kim, S.-I.; Son, M.; Lee, J.W.; Lee, D.H. Cl- and Al-Doped Argyrodite Solid Electrolyte Li6PS5Cl for All-Solid-State Lithium Batteries with Improved Ionic Conductivity. Nanomaterials 2022, 12, 4355. https://doi.org/10.3390/ nano12244355 Academic Editors: Dawei Su and Jun Liu Re", "reviewed_at": "2026-08-01T02:36:52.489375+00:00", "reviewer": "verification-pass-2026-08-01"}
{"review_id": "review_de3f203d2024", "composition": "Li1.3Al0.3In0.1Ti1.7(PO4)3/PVDF", "family": "polymer_composite", "property": "conductivity", "ai_value": 1.7e-05, "ai_score": 62.0, "ai_decision": "reject", "ai_verifier_note": "", "human_action": "a", "human_value": 1.7e-05, "human_unit": "S/cm", "human_note": "paper: \"1.7e-5 S cm-1 at RT\" LAITP/PVDF", "evidence_page": 6, "evidence_snippet": "1454   Fatih OKSUZOGLU, Osman Murat OZKENDIR, Sule ATES / GU J Sci, 38(3): 1449-1460 (2025)      Table 1. Crystal Structure Characterization Findings of the LAITP Sample  Sample  Crystal  \u03b1  \u03b2  \ud835\udec4  a (\u00c5)  b (\u00c5)  c (\u00c5)  Geometry  %(Weight)  LAITP    LiTi(PO4)3  90  90  120  8.454  8.454  20.906  Rhomb", "reviewed_at": "2026-08-01T02:36:52.489426+00:00", "reviewer": "verification-pass-2026-08-01"}
{"review_id": "review_1a955811b238", "composition": "Li6.25Al0.25La3Zr2O12-in-PEGDA", "family": "polymer_composite", "property": "activation_energy", "ai_value": 0.25, "ai_score": 28.2, "ai_decision": "reject", "ai_verifier_note": "Ea 0.25 outside polymer_composite Ea range [0.30,1.50]", "human_action": "r", "human_value": 0.25, "human_unit": "eV", "human_note": "Ea only in figure inset tables (image), not text layer \u2014 unverifiable", "evidence_page": 2, "evidence_snippet": "process and challenging to maintain a facile ionic interface with the electrodes.13 Ceramic/polymer composite electrolytes, which combines the advantages of both components, demonstrate a good combination of easy processability, tunable ionic conductivity (10\u22124\u221210\u22125 S cm\u22121),14\u221216 and high mechanical", "reviewed_at": "2026-08-01T02:36:52.489518+00:00", "reviewer": "verification-pass-2026-08-01"}
{"review_id": "review_eca0c2a7abc7", "composition": "0.7Li(CB9H10)-0.3Li(CB11H12)", "family": "polymer_composite", "property": "activation_energy", "ai_value": 0.0289, "ai_score": 47.0, "ai_decision": "reject", "ai_verifier_note": "Ea 0.03 outside polymer_composite Ea range [0.30,1.50]", "human_action": "a", "human_value": 0.294, "human_unit": "eV", "human_note": "paper: \"28.4 kJ mol-1\" = 0.294 eV; record 0.0289 was 10x too low (kJ misread)", "evidence_page": 5, "evidence_snippet": "compatibility of 0.7Li(CB9H10)\u20130.3Li(CB11H12) with the lithium metal anode is ascribed to its high chemical stability and high physical deformability. 0.7Li(CB9H10)\u20130.3Li(CB11H12) also shows extremely stable lithium ion transfer capability across the interface with the lithium metal anode. When galv", "reviewed_at": "2026-08-01T02:36:52.489585+00:00", "reviewer": "verification-pass-2026-08-01"}
{"review_id": "review_c2a0c19a2a55", "composition": "Li1.3+yAl0.3MxTi1.7-x(PO4)3(M=Zr)", "family": "nasicon", "property": "conductivity", "ai_value": 0.0012, "ai_score": 62.0, "ai_decision": "reject", "ai_verifier_note": "", "human_action": "r", "human_value": 0.0012, "human_unit": "S/cm", "human_note": "paper Table 2: LATP(Zr0.1)=4.07e-4, (Zr0.3)=1.84e-4; record 0.0012 unmatched", "evidence_page": null, "evidence_snippet": "", "reviewed_at": "2026-08-01T02:36:52.489649+00:00", "reviewer": "verification-pass-2026-08-01"}
{"review_id": "review_99c416dfe1d7", "composition": "Li1.3+yAl0.3MxTi1.7-x(PO4)3(M=Zr)", "family": "nasicon", "property": "activation_energy", "ai_value": 0.22, "ai_score": 43.2, "ai_decision": "reject", "ai_verifier_note": "", "human_action": "r", "human_value": 0.22, "human_unit": "eV", "human_note": "paper Table 2: LATP(Zr) Ea=0.47/0.53; record 0.22 unmatched", "evidence_page": 3, "evidence_snippet": "between two Li-metal chips in split cells in Ar-\ue103lled glow-box (MBraun LabMaster). Then the EIS measurements were taken and the electrolytes were le\ue09din a split cell for 20 hours. A\ue09der this the surface of doped LATP was investigated by X-ray photoelectron spectroscopy (XPS) on a spectrometer the NEXS", "reviewed_at": "2026-08-01T02:36:52.489722+00:00", "reviewer": "verification-pass-2026-08-01"}
{"review_id": "review_1cab11656b9a", "composition": "Li1.3+yAl0.3MxTi1.7-x(PO4)3(M=Hf)", "family": "nasicon", "property": "conductivity", "ai_value": 0.0011, "ai_score": 62.0, "ai_decision": "reject", "ai_verifier_note": "", "human_action": "r", "human_value": 0.0011, "human_unit": "S/cm", "human_note": "paper Table 2: LATP(Hf) sigma=2.68e-4/2.69e-4; record 0.0011 unmatched", "evidence_page": null, "evidence_snippet": "", "reviewed_at": "2026-08-01T02:36:52.489803+00:00", "reviewer": "verification-pass-2026-08-01"}
{"review_id": "review_83975043da5a", "composition": "Li1.3+yAl0.3MxTi1.7-x(PO4)3(M=Hf)", "family": "nasicon", "property": "activation_energy", "ai_value": 0.23, "ai_score": 43.2, "ai_decision": "reject", "ai_verifier_note": "", "human_action": "r", "human_value": 0.23, "human_unit": "eV", "human_note": "paper Table 2: LATP(Hf) Ea=0.46/0.51; record 0.23 unmatched", "evidence_page": 1, "evidence_snippet": "Polycationic doping of the LATP ceramic electrolyte for Li-ion batteries\u2020 Aiym Mashekova, ab Yelnury Baltash,a Mukagali Yegamkulov,ab Ivan Trussov,a Zhumabay Bakenov *abc and Aliya Mukanova *abc All-solid-state Li-ion batteries (LIBs) with a solid electrolyte instead of a liquid one demonstrate sign", "reviewed_at": "2026-08-01T02:36:52.489877+00:00", "reviewer": "verification-pass-2026-08-01"}
{"review_id": "review_c0f0269e80c3", "composition": "Li1.3+yAl0.3-xMxTi1.7(PO4)3(M=Mg)", "family": "nasicon", "property": "conductivity", "ai_value": 0.0008, "ai_score": 90.0, "ai_decision": "needs_review", "ai_verifier_note": "", "human_action": "r", "human_value": 0.0008, "human_unit": "S/cm", "human_note": "paper Table 2: LATP(Mg0.1)=1.13e-4, (Mg0.2)=1.00e-4; record 8e-4 unmatched", "evidence_page": null, "evidence_snippet": "", "reviewed_at": "2026-08-01T02:36:52.489955+00:00", "reviewer": "verification-pass-2026-08-01"}
{"review_id": "review_37047cec9d78", "composition": "Li1.3+yAl0.3-xMxTi1.7(PO4)3(M=Mg)", "family": "nasicon", "property": "activation_energy", "ai_value": 0.28, "ai_score": 43.2, "ai_decision": "reject", "ai_verifier_note": "", "human_action": "r", "human_value": 0.28, "human_unit": "eV", "human_note": "paper Table 2: LATP(Mg) Ea=0.74/0.82; record 0.28 unmatched", "evidence_page": 1, "evidence_snippet": "Polycationic doping of the LATP ceramic electrolyte for Li-ion batteries\u2020 Aiym Mashekova, ab Yelnury Baltash,a Mukagali Yegamkulov,ab Ivan Trussov,a Zhumabay Bakenov *abc and Aliya Mukanova *abc All-solid-state Li-ion batteries (LIBs) with a solid electrolyte instead of a liquid one demonstrate sign", "reviewed_at": "2026-08-01T02:36:52.490028+00:00", "reviewer": "verification-pass-2026-08-01"}
{"review_id": "review_f4acba9448eb", "composition": "Li1.3+yAl0.3-xMxTi1.7(PO4)3(M=Ca)", "family": "nasicon", "property": "conductivity", "ai_value": 0.0007, "ai_score": 62.0, "ai_decision": "reject", "ai_verifier_note": "", "human_action": "r", "human_value": 0.0007, "human_unit": "S/cm", "human_note": "paper Table 2: LATP(Ca) sigma=2.8e-4/2.1e-4; record 7e-4 unmatched", "evidence_page": null, "evidence_snippet": "", "reviewed_at": "2026-08-01T02:36:52.490104+00:00", "reviewer": "verification-pass-2026-08-01"}
{"review_id": "review_aa7e51c8d652", "composition": "Li1.3+yAl0.3-xMxTi1.7(PO4)3(M=Ca)", "family": "nasicon", "property": "activation_energy", "ai_value": 0.29, "ai_score": 43.2, "ai_decision": "reject", "ai_verifier_note": "", "human_action": "r", "human_value": 0.29, "human_unit": "eV", "human_note": "paper Table 2: LATP(Ca) Ea=0.48/0.61; record 0.29 unmatched", "evidence_page": 1, "evidence_snippet": "Polycationic doping of the LATP ceramic electrolyte for Li-ion batteries\u2020 Aiym Mashekova, ab Yelnury Baltash,a Mukagali Yegamkulov,ab Ivan Trussov,a Zhumabay Bakenov *abc and Aliya Mukanova *abc All-solid-state Li-ion batteries (LIBs) with a solid electrolyte instead of a liquid one demonstrate sign", "reviewed_at": "2026-08-01T02:36:52.490152+00:00", "reviewer": "verification-pass-2026-08-01"}
{"review_id": "review_f4082803c46f", "composition": "Li1.3+yAl0.3-xMxTi1.7(PO4)3(M=Sr)", "family": "nasicon", "property": "conductivity", "ai_value": 0.0006, "ai_score": 62.0, "ai_decision": "reject", "ai_verifier_note": "", "human_action": "r", "human_value": 0.0006, "human_unit": "S/cm", "human_note": "paper Table 2: LATP(Sr) sigma=1.1e-4/8.1e-5; record 6e-4 unmatched", "evidence_page": null, "evidence_snippet": "", "reviewed_at": "2026-08-01T02:36:52.490199+00:00", "reviewer": "verification-pass-2026-08-01"}
{"review_id": "review_b362888bc0fb", "composition": "Li1.3+yAl0.3-xMxTi1.7(PO4)3(M=Sr)", "family": "nasicon", "property": "activation_energy", "ai_value": 0.3, "ai_score": 43.2, "ai_decision": "reject", "ai_verifier_note": "", "human_action": "r", "human_value": 0.3, "human_unit": "eV", "human_note": "paper Table 2: LATP(Sr) Ea=0.46/0.62; record 0.3 unmatched", "evidence_page": 1, "evidence_snippet": "Polycationic doping of the LATP ceramic electrolyte for Li-ion batteries\u2020 Aiym Mashekova, ab Yelnury Baltash,a Mukagali Yegamkulov,ab Ivan Trussov,a Zhumabay Bakenov *abc and Aliya Mukanova *abc All-solid-state Li-ion batteries (LIBs) with a solid electrolyte instead of a liquid one demonstrate sign", "reviewed_at": "2026-08-01T02:36:52.490250+00:00", "reviewer": "verification-pass-2026-08-01"}
{"review_id": "review_6a7d99f6ecf7", "composition": "Li3Zr2Si2PO12", "family": "nasicon", "property": "activation_energy", "ai_value": 0.21, "ai_score": 62.0, "ai_decision": "reject", "ai_verifier_note": "", "human_action": "a", "human_value": 0.21, "human_unit": "eV", "human_note": "paper: \"activation energy of 0.21 eV\" LZSP", "evidence_page": 1, "evidence_snippet": "Zhu et al., Sci. Adv. 8, eabj7698 (2022)     18 March 2022 SCIE N C E A D V A NCES | RESEA R CH A RT ICL E 1 of 12 C HE M ISTRY Enhancing ionic conductivity in\u2006solid electrolyte by  relocating diffusion ions to\u2006under-coordination sites Lei\u2008Zhu1\u2020, Youwei\u2008Wang2,3\u2020, Junchao\u2008Chen1,4\u2020*, Wenlei\u2008Li5, Tiant", "reviewed_at": "2026-08-01T02:36:52.490298+00:00", "reviewer": "verification-pass-2026-08-01"}
{"review_id": "review_ab3ff99d1f98", "composition": "Li5.5PS4.5Cl1.5", "family": "argyrodite", "property": "activation_energy", "ai_value": 0.17, "ai_score": 62.0, "ai_decision": "reject", "ai_verifier_note": "", "human_action": "a", "human_value": 0.17, "human_unit": "eV", "human_note": "paper: \"Ea of 0.17 eV\" Li5.5PS4.5Cl1.5", "evidence_page": 2, "evidence_snippet": "Nanomaterials 2022, 12, 4355 2 of 11 have relatively high ionic conductivities and enable the synthesis of materials with various compositions through the substitution of cations and anions [17]. Li6PS5Cl has a relatively high ionic conductivity of 10\u22123 S cm\u22121 as compared to Li6PS5I and Li6PS5Br, wh", "reviewed_at": "2026-08-01T02:36:52.490348+00:00", "reviewer": "verification-pass-2026-08-01"}
{"review_id": "review_6884b5b3ad27", "composition": "Li5.4Al0.1PS4.7Cl1.3", "family": "argyrodite", "property": "activation_energy", "ai_value": 0.09, "ai_score": 47.0, "ai_decision": "reject", "ai_verifier_note": "Ea 0.09 outside argyrodite Ea range [0.15,0.50]", "human_action": "a", "human_value": 0.09, "human_unit": "eV", "human_note": "paper: \"low activation energy at 0.09 eV\" Li5.4Al0.1PS4.7Cl1.3 (real; family-range flag is heuristic)", "evidence_page": 1, "evidence_snippet": "Citation: Choi, Y.J.; Kim, S.-I.; Son, M.; Lee, J.W.; Lee, D.H. Cl- and Al-Doped Argyrodite Solid Electrolyte Li6PS5Cl for All-Solid-State Lithium Batteries with Improved Ionic Conductivity. Nanomaterials 2022, 12, 4355. https://doi.org/10.3390/ nano12244355 Academic Editors: Dawei Su and Jun Liu Re", "reviewed_at": "2026-08-01T02:36:52.490396+00:00", "reviewer": "verification-pass-2026-08-01"}
{"review_id": "review_2bb31eba4763", "composition": "Li1.3Al0.3In0.1Ti1.7(PO4)3/PVDF", "family": "polymer_composite", "property": "activation_energy", "ai_value": 0.23, "ai_score": 28.2, "ai_decision": "reject", "ai_verifier_note": "Ea 0.23 outside polymer_composite Ea range [0.30,1.50]", "human_action": "r", "human_value": 0.23, "human_unit": "eV", "human_note": "gujs paper has no Ea in text layer \u2014 unverifiable hallucination", "evidence_page": 2, "evidence_snippet": "1450   Fatih OKSUZOGLU, Osman Murat OZKENDIR, Sule ATES / GU J Sci, 38(3): 1449-1460 (2025)      used, they carry substantial safety concerns due to thermal runaway risks [11, 12]. In contrast, inorganic  solid electrolytes comprising sulfides, oxides, and halides offer superior ionic conductivity a", "reviewed_at": "2026-08-01T02:36:52.490446+00:00", "reviewer": "verification-pass-2026-08-01"}
{"review_id": "review_cececcab196f", "composition": "Li6.5La3Zr1.5Ta0.5O12", "family": "garnet", "property": "conductivity", "ai_value": 0.00018, "ai_score": 84.8, "ai_decision": "needs_review", "ai_verifier_note": "literature conflict", "human_action": "a", "human_value": 0.00018, "human_unit": "S/cm", "human_note": "paper: \"1.8e-4 S/cm at 25 C\" LLZTO single-step 500C", "evidence_page": null, "evidence_snippet": "", "reviewed_at": "2026-08-01T02:36:52.490498+00:00", "reviewer": "verification-pass-2026-08-01"}
{"review_id": "review_6f8beb74d379", "composition": "Mg(BH4)21.47NH3", "family": "unknown", "property": "conductivity", "ai_value": 6.3e-06, "ai_score": 62.0, "ai_decision": "reject", "ai_verifier_note": "", "human_action": "r", "human_value": 6.3e-06, "human_unit": "S/cm", "human_note": "paper MI100 range upper 6.3e-6 (worst-performing sample); consensus outlier; no composition specificity", "evidence_page": 1, "evidence_snippet": "communications materials Article https://doi.org/10.1038/s43246-024-00601-5 Nanocon\ufb01nement of an ammine magnesium borohydride composite electrolyte in a mesoporous silica scaffold Check for updates Palmarin Dansirima1,2, Lasse G. Kristensen 1, Jakob B. Grinderslev1, J\u00f8rgen Skibsted1, Rapee Utke2 & T", "reviewed_at": "2026-08-01T02:36:52.490545+00:00", "reviewer": "verification-pass-2026-08-01"}
{"review_id": "review_eca9786c16c9", "composition": "Mg(BH4)21.47NH3", "family": "unknown", "property": "activation_energy", "ai_value": 0.69, "ai_score": 62.0, "ai_decision": "reject", "ai_verifier_note": "", "human_action": "a", "human_value": 0.69, "human_unit": "eV", "human_note": "paper: \"low activation energy of 0.69 eV\" Mg(BH4) ammine MI200", "evidence_page": 1, "evidence_snippet": "communications materials Article https://doi.org/10.1038/s43246-024-00601-5 Nanocon\ufb01nement of an ammine magnesium borohydride composite electrolyte in a mesoporous silica scaffold Check for updates Palmarin Dansirima1,2, Lasse G. Kristensen 1, Jakob B. Grinderslev1, J\u00f8rgen Skibsted1, Rapee Utke2 & T", "reviewed_at": "2026-08-01T02:36:52.490594+00:00", "reviewer": "verification-pass-2026-08-01"}
{"review_id": "review_341a99b62c97", "composition": "Mg(BH4)21.47NH3", "family": "unknown", "property": "conductivity", "ai_value": 0.00027, "ai_score": 62.0, "ai_decision": "reject", "ai_verifier_note": "", "human_action": "a", "human_value": 0.00027, "human_unit": "S/cm", "human_note": "paper: MI200 \"9.1e-6 to 2.7e-4 S cm-1\" \u2014 record is upper bound", "evidence_page": 1, "evidence_snippet": "communications materials Article https://doi.org/10.1038/s43246-024-00601-5 Nanocon\ufb01nement of an ammine magnesium borohydride composite electrolyte in a mesoporous silica scaffold Check for updates Palmarin Dansirima1,2, Lasse G. Kristensen 1, Jakob B. Grinderslev1, J\u00f8rgen Skibsted1, Rapee Utke2 & T", "reviewed_at": "2026-08-01T02:36:52.490640+00:00", "reviewer": "verification-pass-2026-08-01"}
{"review_id": "review_187e260915bf", "composition": "Mg(BH4)21.47NH3", "family": "unknown", "property": "conductivity", "ai_value": 0.00074, "ai_score": 87.0, "ai_decision": "needs_review", "ai_verifier_note": "", "human_action": "a", "human_value": 0.00074, "human_unit": "S/cm", "human_note": "paper: MI300 \"5.5e-6 to 7.4e-4 S cm-1\" \u2014 record is upper bound", "evidence_page": 1, "evidence_snippet": "communications materials Article https://doi.org/10.1038/s43246-024-00601-5 Nanocon\ufb01nement of an ammine magnesium borohydride composite electrolyte in a mesoporous silica scaffold Check for updates Palmarin Dansirima1,2, Lasse G. Kristensen 1, Jakob B. Grinderslev1, J\u00f8rgen Skibsted1, Rapee Utke2 & T", "reviewed_at": "2026-08-01T02:36:52.490686+00:00", "reviewer": "verification-pass-2026-08-01"}
{"review_id": "review_b0dc79716258", "composition": "Li3OCl", "family": "antiperovskite", "property": "conductivity", "ai_value": 3.21e-05, "ai_score": 65.8, "ai_decision": "reject", "ai_verifier_note": "literature agree", "human_action": "a", "human_value": 3.21e-05, "human_unit": "S/cm", "human_note": "paper: \"3.2e-5 S cm-1 at RT\" Li3OCl (100% excess LiCl)", "evidence_page": 1, "evidence_snippet": "ORIGINAL RESEARCH published: 29 September 2020 doi: 10.3389/fchem.2020.562549 Frontiers in Chemistry | www.frontiersin.org 1 September 2020 | Volume 8 | Article 562549 Edited by: Yong-Mook Kang, Dongguk University Seoul, South Korea Reviewed by: Yifei Mo, University of Maryland, College Park, United", "reviewed_at": "2026-08-01T02:36:52.490747+00:00", "reviewer": "verification-pass-2026-08-01"}
{"review_id": "review_879b50134483", "composition": "La0.57Li0.29TiO3", "family": "perovskite", "property": "conductivity", "ai_value": 0.00021, "ai_score": 62.0, "ai_decision": "reject", "ai_verifier_note": "", "human_action": "a", "human_value": 0.00021, "human_unit": "S/cm", "human_note": "paper: \"2.1e-4 S cm-1 at RT\" dense LLTO bulk", "evidence_page": 1, "evidence_snippet": "Engineered interfaces between perovskite La2/3xLi3xTiO3 electrolyte and Li metal for solid-state batteries Shuo Yan1, Hilal Al-Salih1, Chae-Ho Yim2, Ali Merati2, Elena A. Baranova1, Arnaud Weck3 and Yaser Abu-Lebdeh2* 1Department of Chemical and Biological Engineering, Centre for Catalysis Research ", "reviewed_at": "2026-08-01T02:36:52.490797+00:00", "reviewer": "verification-pass-2026-08-01"}
{"review_id": "review_ddfa9b25e7f5", "composition": "Li6.6La3Zr1.6Nb0.4O12", "family": "garnet", "property": "conductivity", "ai_value": 0.000509, "ai_score": 62.0, "ai_decision": "reject", "ai_verifier_note": "", "human_action": "a", "human_value": 0.000509, "human_unit": "S/cm", "human_note": "paper: \"5.09e-4 S/cm\" Li6.6La3Zr1.6Nb0.4O12 (1200C/30min)", "evidence_page": 1, "evidence_snippet": "materials Article Submicron-Sized Nb-Doped Lithium Garnet for High Ionic Conductivity Solid Electrolyte and Performance of Quasi-Solid-State Lithium Battery Yan Ji 1, Cankai Zhou 1, Feng Lin 1, Bingjing Li 1, Feifan Yang 1, Huali Zhu 2 , Junfei Duan 1 and Zhaoyong Chen 1,* 1 College of Materials Sci", "reviewed_at": "2026-08-01T02:36:52.490848+00:00", "reviewer": "verification-pass-2026-08-01"}
{"review_id": "review_3a7a48b711c3", "composition": "Li6.6La3Zr1.6Nb0.4O12", "family": "garnet", "property": "activation_energy", "ai_value": 0.311, "ai_score": 62.0, "ai_decision": "reject", "ai_verifier_note": "", "human_action": "a", "human_value": 0.311, "human_unit": "eV", "human_note": "paper: \"activation energy was 0.311 eV\"", "evidence_page": 1, "evidence_snippet": "materials Article Submicron-Sized Nb-Doped Lithium Garnet for High Ionic Conductivity Solid Electrolyte and Performance of Quasi-Solid-State Lithium Battery Yan Ji 1, Cankai Zhou 1, Feng Lin 1, Bingjing Li 1, Feifan Yang 1, Huali Zhu 2 , Junfei Duan 1 and Zhaoyong Chen 1,* 1 College of Materials Sci", "reviewed_at": "2026-08-01T02:36:52.490894+00:00", "reviewer": "verification-pass-2026-08-01"}
{"review_id": "review_272747f0f78e", "composition": "Li6.4Fe0.2La3Zr2O12", "family": "garnet", "property": "conductivity", "ai_value": 0.0001, "ai_score": 62.0, "ai_decision": "reject", "ai_verifier_note": "", "human_action": "r", "human_value": 0.0001, "human_unit": "S/cm", "human_note": "paper x=0 Fe-LLZO sigma not stated in text; unverifiable", "evidence_page": null, "evidence_snippet": "", "reviewed_at": "2026-08-01T02:36:52.490942+00:00", "reviewer": "verification-pass-2026-08-01"}
{"review_id": "review_b0808dedbd71", "composition": "Li6.4Fe0.2La3Zr2O12", "family": "garnet", "property": "activation_energy", "ai_value": 0.25, "ai_score": 89.5, "ai_decision": "needs_review", "ai_verifier_note": "", "human_action": "r", "human_value": 0.25, "human_unit": "eV", "human_note": "paper Ea: undoped=0.504, x=0.1=0.330, x=0.15=0.335; no 0.25", "evidence_page": 1, "evidence_snippet": "Academic Editor: Sheng-Heng Chung Received: 25 February 2025 Revised: 31 March 2025 Accepted: 30 April 2025 Published: 2 May 2025 Citation: Qu, J.; Duan, X.; Xue, K.; An, S. Preparation and Electrochemical Characteristics of the Co-Doped Li7La3Zr2O12 Solid Electrolyte with Fe3+ and Bi3+. Molecules 2", "reviewed_at": "2026-08-01T02:36:52.490987+00:00", "reviewer": "verification-pass-2026-08-01"}
{"review_id": "review_d71f2a68e339", "composition": "Li6.5Fe0.2La3Zr1.9Bi0.1O12", "family": "garnet", "property": "conductivity", "ai_value": 0.000757, "ai_score": 62.0, "ai_decision": "reject", "ai_verifier_note": "", "human_action": "a", "human_value": 0.000757, "human_unit": "S/cm", "human_note": "paper: \"7.57e-4 S/cm\" Li6.5Fe0.2La3Zr1.9Bi0.1O12 (x=0.1)", "evidence_page": 1, "evidence_snippet": "Academic Editor: Sheng-Heng Chung Received: 25 February 2025 Revised: 31 March 2025 Accepted: 30 April 2025 Published: 2 May 2025 Citation: Qu, J.; Duan, X.; Xue, K.; An, S. Preparation and Electrochemical Characteristics of the Co-Doped Li7La3Zr2O12 Solid Electrolyte with Fe3+ and Bi3+. Molecules 2", "reviewed_at": "2026-08-01T02:36:52.491039+00:00", "reviewer": "verification-pass-2026-08-01"}
{"review_id": "review_c7b32fe0f80c", "composition": "Li6.5Fe0.2La3Zr1.9Bi0.1O12", "family": "garnet", "property": "activation_energy", "ai_value": 0.22, "ai_score": 62.0, "ai_decision": "reject", "ai_verifier_note": "", "human_action": "r", "human_value": 0.22, "human_unit": "eV", "human_note": "paper x=0.1 Ea=0.330 eV; record 0.22 wrong", "evidence_page": 1, "evidence_snippet": "Academic Editor: Sheng-Heng Chung Received: 25 February 2025 Revised: 31 March 2025 Accepted: 30 April 2025 Published: 2 May 2025 Citation: Qu, J.; Duan, X.; Xue, K.; An, S. Preparation and Electrochemical Characteristics of the Co-Doped Li7La3Zr2O12 Solid Electrolyte with Fe3+ and Bi3+. Molecules 2", "reviewed_at": "2026-08-01T02:36:52.491099+00:00", "reviewer": "verification-pass-2026-08-01"}
{"review_id": "review_1ffbdf4332b9", "composition": "PEO-LiTFSI", "family": "polymer_composite", "property": "conductivity", "ai_value": 0.00018, "ai_score": 56.8, "ai_decision": "reject", "ai_verifier_note": "literature conflict", "human_action": "a", "human_value": 1.8e-06, "human_unit": "S/cm", "human_note": "paper own measurement: \"1.8e-6 S/cm at 25 C\"; record 1.8e-4 was a cited lit value (100x too high)", "evidence_page": null, "evidence_snippet": "", "reviewed_at": "2026-08-01T02:36:52.491149+00:00", "reviewer": "verification-pass-2026-08-01"}
