Repository: ScandiumLabs-in/Scandium-Labs-Solid-State-Battery-Dataset

# Scandium Labs — Solid-State Battery (SSB) Materials Dataset
> **A Literature-Derived & DFT-Anchored Dataset for Solid-State Battery Electrolytes**  
> Unifying **30,071 bulk structural/thermodynamic DFT entries** with **sentence-verified experimental room-temperature ionic conductivity (σ<sub>RT</sub>) and activation energy (E<sub>a</sub>) transport labels**.

---

## About Scandium Labs

**Scandium Labs** is an AI-for-Science research company building open infrastructure for computational materials discovery — high-quality materials datasets, foundation models, and machine learning systems that let researchers explore millions of candidate materials before expensive laboratory or DFT validation. Our mission is to make materials discovery faster, reproducible, and accessible. This dataset is one of the core open-data pieces of that platform.

- 🌐 **Website:** [scandium-labs.com](https://scandium-labs.com/)
- 💼 **LinkedIn:** [linkedin.com/company/scandium-labs](https://www.linkedin.com/company/scandium-labs/)
- 🧪 **Research:** physics-informed crystal prediction, open materials datasets, solid-state battery discovery

---

### 2. Loading Verified Experimental Transport Records

```python
import pandas as pd

# Load verified experimental transport records
df = pd.read_parquet("quality_output/quality.parquet")

### 3. Querying Material Consensus (n ≥ 3 Independent Papers)

```python
import json

with open("literature_output/consensus_db.json") as f:
    consensus_db = json.load(f)

## Material Family Taxonomy

The dataset categorizes solid-state battery materials into 11 distinct chemical families:

| Family | Formula Pattern / Examples | σ<sub>RT</sub> Range (S/cm) | E<sub>a</sub> Range (eV) | Key Transport Feature |
| :--- | :--- | :--- | :--- | :--- |
| **Garnet** | Li<sub>7</sub>La<sub>3</sub>Zr<sub>2</sub>O<sub>12</sub> (LLZO), Ta/Al-doped | 10⁻⁵ – 2 × 10⁻³ | 0.20 – 0.55 | Excellent Li-metal stability, bulk/GB impedance split |
| **NASICON** | Li<sub>1+x</sub>Al<sub>x</sub>Ti<sub>2−x</sub>(PO<sub>4</sub>)<sub>3</sub> (LATP) | 10⁻⁵ – 10⁻² | 0.20 – 0.45 | High air stability, moisture sensitive grain boundaries |
| **Sulfide** | Li<sub>10</sub>GeP<sub>2</sub>S<sub>12</sub> (LGPS), Li<sub>7</sub>P<sub>3</sub>S<sub>11</sub> | 10⁻⁵ – 10⁻¹ | 0.10 – 0.50 | Extremely high room-temperature ionic conductivity |
| **Argyrodite** | Li<sub>6</sub>PS<sub>5</sub>Cl, Li<sub>6</sub>PS<sub>5</sub>Br | 10⁻⁴ – 10⁻¹ | 0.15 – 0.50 | Ductile, low grain boundary resistance |
| **Perovskite** | Li<sub>3x</sub>La<sub>2/3−x</sub>TiO<sub>3</sub> (LLTO) | 10⁻⁶ – 10⁻³ | 0.25 – 0.50 | High bulk conductivity (>10⁻³ S/cm), high GB resistance |
| **Halide** | Li<sub>3</sub>YCl<sub>6</sub>, Li<sub>3</sub>InCl<sub>6</sub> | 10⁻⁴ – 10⁻² | 0.25 – 0.50 | High oxidative stability (>4 V vs Li/Li⁺) |
| **Oxide** | Lithium metal oxides, perovskite-related | 10⁻¹⁰ – 10⁻² | 0.20 – 0.90 | Structural foundation, cathode/electrolyte interfaces |
| **Hydride** | LiBH<sub>4</sub>, Li<sub>2</sub>NH | 10⁻⁸ – 10⁻³ | 0.30 – 0.80 | Thermally activated superionic transitions |
| **Borohydride** | LiCB<sub>11</sub>H<sub>12</sub>, Li<sub>2</sub>B<sub>12</sub>H<sub>12</sub> | 10⁻⁸ – 10⁻³ | 0.20 – 1.70 | Rotational anion disorder, low lattice density |
| **Antiperovskite** | Li<sub>3</sub>OCl, Li<sub>3</sub>OBr | 10⁻⁸ – 10⁻⁴ | 0.30 – 0.70 | Low melting point, low activation energy potential |
| **Polymer Composite** | PEO-LiTFSI + LLZO/LATP ceramic | 10⁻⁸ – 10⁻³ | 0.30 – 1.50 | Non-Arrhenius VTF kinetics, flexible mechanical interface |

---

## Project Documentation & File Navigation

| Documentation File | Description |
| :--- | :--- |
| [`DOCUMENTATION.md`](DOCUMENTATION.md) | **Complete Technical Manual:** Exhaustive guide to schema blocks, multi-agent pipeline, CLI reference, and consensus database. |
| [`scandium-ssb-dataset-guide.md`](scandium-ssb-dataset-guide.md) | **Build Guide:** Core design principles, 11 functional block schema specification, and phased execution roadmap. |
| [`guides/ssb-dataset-expansion-quality-guide.md`](guides/ssb-dataset-expansion-quality-guide.md) | **Expansion Guide:** Post-pipeline enhancement strategies (OpenAlex discovery, vision extraction, metadata backfill). |
| [`AGENTS.md`](AGENTS.md) | **Multi-Agent Governance:** Detailed agent roles, input/output contracts, confidence thresholds, and escalation rules. |
| [`SKILLS.md`](SKILLS.md) | **Competency Matrix:** Required domain skills (materials informatics, pymatgen, EIS parsing, PyTorch Geometric). |
| [`TOOLS.md`](TOOLS.md) | **API & Tool Reference:** REST endpoints, OPTIMADE syntax, GROBID setup, and access checklists. |
| [`CONTRIBUTING.md`](CONTRIBUTING.md) | **Community Guide:** Guidelines for submitting single-value experimental transport measurements. |
| [`CHANGELOG.md`](CHANGELOG.md) | **Version History:** Release changelog tracking dataset progression from v0.1 to v0.4.0. |

---

File: review_output/ALL_pending_records.md (part 1 of 2)
# All 77 Pending Verification Records — evaluation bundle

Source: review_output/queue.json (status='pending'). PDF evidence verdicts come from the deterministic evidence verifier (literature_output/verification_report.json). FOUND means the reported value/composition appears in the PDF; sigma_digit_match=TRUE means the SPECIFIC reported sigma value was located in the evidence window (not merely the Ea or any number). DUP_VALUE means the same sigma value is shared verbatim by multiple distinct compositions in one paper (copy-paste extraction artifact). AI review score/decision are pre-scores; only a human stamps verified_human.

77 records, 45 distinct compositions.

## Summary by family

| family | count |
|---|---|
| polymer_composite | 17 |
| nasicon | 15 |
| garnet | 11 |
| halide | 10 |
| argyrodite | 8 |
| borohydride | 6 |
| sulfide | 4 |
| oxide | 3 |
| hydride | 2 |
| antiperovskite | 1 |

## Records

### Li1.3Al0.3Ti1.7(PO4)3  `review_d5e15f89c32a`
- source=llm_ensemble | family=nasicon | paper=10.3390_nano15010042 | DOI=None
- **reported**: 0.001 S/cm -> normalized_sigma=0.001 (mult=1.0) | temp=NoneC | method=None | type=ConductivityType.total
- model=llama-3.1-8b-instant confidence=0.7
- AI review: score=None decision=None (agree=None) ev/physics/lit={'ev': None, 'physics': None, 'lit': None}
- **PDF evidence**: verdict=FOUND pages=1 | sigma_digit_match=False
  - "((C4H9)3PO, TBP, Sigma Aldrich, ≥99% purity; Darmstadt, Germany) as phosphate source. Solvent mixtures were prepared from 2-propanol (PrOH, BASF, ≥99.5% purity; Ludwigshafen, Germany) and propionic acid (PA, Acros Organics, ≥99% purity; Geel, Belgium). The precursor concentration was maintained at 0.5 M, and the precursor feeding rate to the reactor was 2 mL/min. To compensate for the Li loss during the calcination steps, 25 wt% excess Li was used [29]. The operating parameters are shown in Table 1, and the detailed reaction scheme for producing differently doped LATP is provided in Table 2."

### Li1.3Al0.3Ti1.7(PO4)3  `review_e3f0dedd922f`
- source=llm_ensemble | family=nasicon | paper=10.3390_nano15010042 | DOI=None
- **reported**: 0.5 eV -> normalized_sigma=None (mult=None) | temp=NoneC | method=None | type=ConductivityType.total
- model=llama-3.1-8b-instant confidence=0.7
- AI review: score=None decision=None (agree=None) ev/physics/lit={'ev': None, 'physics': None, 'lit': None}
- **FLAG**: Ea=0.50 eV outside typical range for nasicon [0.20, 0.45] (high)
- **PDF evidence**: verdict=FOUND pages=1 | sigma_digit_match=False
  - "((C4H9)3PO, TBP, Sigma Aldrich, ≥99% purity; Darmstadt, Germany) as phosphate source. Solvent mixtures were prepared from 2-propanol (PrOH, BASF, ≥99.5% purity; Ludwigshafen, Germany) and propionic acid (PA, Acros Organics, ≥99% purity; Geel, Belgium). The precursor concentration was maintained at 0.5 M, and the precursor feeding rate to the reactor was 2 mL/min. To compensate for the Li loss during the calcination steps, 25 wt% excess Li was used [29]. The operating parameters are shown in Table 1, and the detailed reaction scheme for producing differently doped LATP is provided in Table 2."

### Li1.3Al0.29Y0.01Ti1.7(PO4)3  `review_ec3b115c7679`
- source=llm_ensemble | family=nasicon | paper=10.3390_nano15010042 | DOI=None
- **reported**: 8.4e-06 S/cm -> normalized_sigma=8.4e-06 (mult=1.0) | temp=NoneC | method=None | type=ConductivityType.total
- model=llama-3.1-8b-instant confidence=0.7
- AI review: score=None decision=None (agree=None) ev/physics/lit={'ev': None, 'physics': None, 'lit': None}
- **FLAG**: σ=8.4e-06 S/cm outside typical range for nasicon [1.0e-05, 1.0e-02] (high)
- **PDF evidence**: verdict=FOUND pages=1 | sigma_digit_match=True
  - "Academic Editors: Bo Jin, Shun Lu and Gege He Received: 25 November 2024 Revised: 26 December 2024 Accepted: 27 December 2024 Published: 29 December 2024 Citation: Ali, M.Y.; Orthner, H.; Wiggers, H. Spray-Flame Synthesis (SFS) and Characterization of Li1.3Al0.3−xYxTi1.7(PO4)3 [LA(Y)TP] Solid Electrolytes. Nanomaterials 2025, 15, 42. https://doi.org/10.3390/ nano15010042 Copyright: © 2024 by the authors. Licensee MDPI, Basel, Switzerland. This article is an open access article distributed under the terms and conditions of the Creative Commons Attributio"

### Li1.3Al0.29Y0.01Ti1.7(PO4)3  `review_21f0ff978b30`
- source=llm_ensemble | family=nasicon | paper=10.3390_nano15010042 | DOI=None
- **reported**: 0.4 eV -> normalized_sigma=None (mult=None) | temp=NoneC | method=None | type=ConductivityType.total
- model=llama-3.1-8b-instant confidence=0.7
- AI review: score=None decision=None (agree=None) ev/physics/lit={'ev': None, 'physics': None, 'lit': None}
- **PDF evidence**: verdict=FOUND pages=1 | sigma_digit_match=True
  - "Academic Editors: Bo Jin, Shun Lu and Gege He Received: 25 November 2024 Revised: 26 December 2024 Accepted: 27 December 2024 Published: 29 December 2024 Citation: Ali, M.Y.; Orthner, H.; Wiggers, H. Spray-Flame Synthesis (SFS) and Characterization of Li1.3Al0.3−xYxTi1.7(PO4)3 [LA(Y)TP] Solid Electrolytes. Nanomaterials 2025, 15, 42. https://doi.org/10.3390/ nano15010042 Copyright: © 2024 by the authors. Licensee MDPI, Basel, Switzerland. This article is an open access article distributed under the terms and conditions of the Creative Commons Attributio"

### Li1.3Al0.25Y0.05Ti1.7(PO4)3  `review_676fc82708d2`
- source=llm_ensemble | family=nasicon | paper=10.3390_nano15010042 | DOI=None
- **reported**: 1.2e-05 S/cm -> normalized_sigma=1.2e-05 (mult=1.0) | temp=NoneC | method=None | type=ConductivityType.total
- model=llama-3.1-8b-instant confidence=0.7
- AI review: score=None decision=None (agree=None) ev/physics/lit={'ev': None, 'physics': None, 'lit': None}
- **PDF evidence**: verdict=FOUND pages=1 | sigma_digit_match=True
  - "Academic Editors: Bo Jin, Shun Lu and Gege He Received: 25 November 2024 Revised: 26 December 2024 Accepted: 27 December 2024 Published: 29 December 2024 Citation: Ali, M.Y.; Orthner, H.; Wiggers, H. Spray-Flame Synthesis (SFS) and Characterization of Li1.3Al0.3−xYxTi1.7(PO4)3 [LA(Y)TP] Solid Electrolytes. Nanomaterials 2025, 15, 42. https://doi.org/10.3390/ nano15010042 Copyright: © 2024 by the authors. Licensee MDPI, Basel, Switzerland. This article is an open access article distributed under the terms and conditions of the Creative Commons Attributio"

### Li1.3Al0.25Y0.05Ti1.7(PO4)3  `review_a926957b7347`
- source=llm_ensemble | family=nasicon | paper=10.3390_nano15010042 | DOI=None
- **reported**: 0.3 eV -> normalized_sigma=None (mult=None) | temp=NoneC | method=None | type=ConductivityType.total
- model=llama-3.1-8b-instant confidence=0.7
- AI review: score=None decision=None (agree=None) ev/physics/lit={'ev': None, 'physics': None, 'lit': None}
- **PDF evidence**: verdict=FOUND pages=1 | sigma_digit_match=True
  - "Academic Editors: Bo Jin, Shun Lu and Gege He Received: 25 November 2024 Revised: 26 December 2024 Accepted: 27 December 2024 Published: 29 December 2024 Citation: Ali, M.Y.; Orthner, H.; Wiggers, H. Spray-Flame Synthesis (SFS) and Characterization of Li1.3Al0.3−xYxTi1.7(PO4)3 [LA(Y)TP] Solid Electrolytes. Nanomaterials 2025, 15, 42. https://doi.org/10.3390/ nano15010042 Copyright: © 2024 by the authors. Licensee MDPI, Basel, Switzerland. This article is an open access article distributed under the terms and conditions of the Creative Commons Attributio"

### Li1.3Al0.2Y0.1Ti1.7(PO4)3  `review_9392574555b4`
- source=llm_ensemble | family=nasicon | paper=10.3390_nano15010042 | DOI=None
- **reported**: 2.4e-05 S/cm -> normalized_sigma=2.4e-05 (mult=1.0) | temp=NoneC | method=None | type=ConductivityType.total
- model=llama-3.1-8b-instant confidence=0.7
- AI review: score=None decision=None (agree=None) ev/physics/lit={'ev': None, 'physics': None, 'lit': None}
- **PDF evidence**: verdict=FOUND pages=1 | sigma_digit_match=True
  - "ted the gas-phase synthesis of LATP nanoparticles via SFS and the subsequent calcination step required to produce the intended rhombohedral NASICON phase. Starting from Li1.3Al0.3Ti1.7(PO4)3, aluminum was gradually substituted with varying concentrations of Y3+ [Li1.3Al0.3−xYxTi1.7(PO4)3, x = 0.01 −0.15] to further enhance the ionic conductivity of LATP. The materials produced were analyzed for phase composition, thermal properties, surface characterization, and ionic conductivity. With this report, SFS could be standardized as an alternative synthesis technique for the mass production of high"

### Li1.3Al0.2Y0.1Ti1.7(PO4)3  `review_7b456e7a26b5`
- source=llm_ensemble | family=nasicon | paper=10.3390_nano15010042 | DOI=None
- **reported**: 0.2 eV -> normalized_sigma=None (mult=None) | temp=NoneC | method=None | type=ConductivityType.total
- model=llama-3.1-8b-instant confidence=0.7
- AI review: score=None decision=None (agree=None) ev/physics/lit={'ev': None, 'physics': None, 'lit': None}
- **PDF evidence**: verdict=FOUND pages=1 | sigma_digit_match=True
  - "ted the gas-phase synthesis of LATP nanoparticles via SFS and the subsequent calcination step required to produce the intended rhombohedral NASICON phase. Starting from Li1.3Al0.3Ti1.7(PO4)3, aluminum was gradually substituted with varying concentrations of Y3+ [Li1.3Al0.3−xYxTi1.7(PO4)3, x = 0.01 −0.15] to further enhance the ionic conductivity of LATP. The materials produced were analyzed for phase composition, thermal properties, surface characterization, and ionic conductivity. With this report, SFS could be standardized as an alternative synthesis technique for the mass production of high"

### Li1.3Al0.15Y0.15Ti1.7(PO4)3  `review_cbe0d92e23ba`
- source=llm_ensemble | family=nasicon | paper=10.3390_nano15010042 | DOI=None
- **reported**: 8.400000000000001e-05 S/cm -> normalized_sigma=8.400000000000001e-05 (mult=1.0) | temp=NoneC | method=None | type=ConductivityType.total
- model=llama-3.1-8b-instant confidence=0.7
- AI review: score=None decision=None (agree=None) ev/physics/lit={'ev': None, 'physics': None, 'lit': None}
- **PDF evidence**: verdict=FOUND pages=1 | sigma_digit_match=False
  - "ion of the YPO4 phase was observed in addition to the desired LATP phase. Another impurity phase, LiTiOPO4, was observed besides YPO4 and, with higher calcination temperature (1000 ◦C), the phase fraction for both impurities also increased. The ionic conductivity increased with Y incorporation from 0.1 mS/cm at room temper- ature in the undoped sample to 0.84 mS/cm in the case of LAY0.1TP, which makes these materials—especially considering the comparatively low sintering temperature—highly interesting for applications in the field of solid-state batteries. Keywords: solid-state electrolytes; l"

### Li1.3Al0.15Y0.15Ti1.7(PO4)3  `review_c431f40f0a39`
- source=llm_ensemble | family=nasicon | paper=10.3390_nano15010042 | DOI=None
- **reported**: 0.1 eV -> normalized_sigma=None (mult=None) | temp=NoneC | method=None | type=ConductivityType.total
- model=llama-3.1-8b-instant confidence=0.7
- AI review: score=None decision=None (agree=None) ev/physics/lit={'ev': None, 'physics': None, 'lit': None}
- **FLAG**: Ea=0.10 eV outside typical range for nasicon [0.20, 0.45] (high)
- **PDF evidence**: verdict=FOUND pages=1 | sigma_digit_match=False
  - "ion of the YPO4 phase was observed in addition to the desired LATP phase. Another impurity phase, LiTiOPO4, was observed besides YPO4 and, with higher calcination temperature (1000 ◦C), the phase fraction for both impurities also increased. The ionic conductivity increased with Y incorporation from 0.1 mS/cm at room temper- ature in the undoped sample to 0.84 mS/cm in the case of LAY0.1TP, which makes these materials—especially considering the comparatively low sintering temperature—highly interesting for applications in the field of solid-state batteries. Keywords: solid-state electrolytes; l"

### Li1.3Al0.3Ti1.7(PO4)3-PVDF-HFP  `review_3a9e12710588`
- source=llm_ensemble | family=polymer_composite | paper=10.1016_j.heliyon.2024.e28097 | DOI=None
- **reported**: 0.0001 S/cm -> normalized_sigma=0.0001 (mult=1.0) | temp=NoneC | method=None | type=ConductivityType.total
- model=llama-3.1-8b-instant confidence=0.7
- AI review: score=None decision=None (agree=None) ev/physics/lit={'ev': None, 'physics': None, 'lit': None}
- **PDF evidence**: verdict=FOUND pages=1 | sigma_digit_match=True
  - "lectrochemical window are as  high as 0.60 and 4.94 V, respectively. Moreover, the CPE-10 showed excellent Li-metal stability,  thereby enabling the Li–Li symmetric cells to stably run for over 300 h at 0.1 mA/cm2 with  effective lithium dendrite inhibition. When paired with a high-voltage LiNi0.6Co0.2Mn0.2O2  (NCM622) cathode, the Li/CPE-10/NCM622 cell exhibited excellent electrochemical perfor­ mance: the highest specific discharge capacity of 152 mAh/g could be conducted at 0.2C after 50  cycles corresponding to 100% Coulombic efficiencies. The prepared CPE-10 demonstrates  excellent electr"

### Li1.3Al0.3Ti1.7(PO4)3-PVDF-HFP  `review_701321cdf3eb`
- source=llm_ensemble | family=polymer_composite | paper=10.1016_j.heliyon.2024.e28097 | DOI=None
- **reported**: 0.2 eV -> normalized_sigma=None (mult=None) | temp=NoneC | method=None | type=ConductivityType.total
- model=llama-3.1-8b-instant confidence=0.7
- AI review: score=None decision=None (agree=None) ev/physics/lit={'ev': None, 'physics': None, 'lit': None}
- **FLAG**: Ea=0.20 eV outside typical range for polymer_composite [0.30, 1.50] (high)
- **PDF evidence**: verdict=FOUND pages=1 | sigma_digit_match=True
  - "lectrochemical window are as  high as 0.60 and 4.94 V, respectively. Moreover, the CPE-10 showed excellent Li-metal stability,  thereby enabling the Li–Li symmetric cells to stably run for over 300 h at 0.1 mA/cm2 with  effective lithium dendrite inhibition. When paired with a high-voltage LiNi0.6Co0.2Mn0.2O2  (NCM622) cathode, the Li/CPE-10/NCM622 cell exhibited excellent electrochemical perfor­ mance: the highest specific discharge capacity of 152 mAh/g could be conducted at 0.2C after 50  cycles corresponding to 100% Coulombic efficiencies. The prepared CPE-10 demonstrates  excellent electr"

### Li10GeP2S12  `review_31bd8d204ef4`
- source=llm_ensemble | family=sulfide | paper=10.1002_adma.202513255 | DOI=None
- **reported**: 1e-05 S/cm -> normalized_sigma=1e-05 (mult=1.0) | temp=NoneC | method=None | type=ConductivityType.total
- model=llama-3.1-8b-instant confidence=0.7
- AI review: score=None decision=None (agree=None) ev/physics/lit={'ev': None, 'physics': None, 'lit': None}
- **DUP-VALUE (copy-paste)**: sigma=1e-05 shared by ['Li10GeP2S12', 'Li7La3Zr2O12'] in this paper — likely extraction error, not independent measurements
- **PDF evidence**: verdict=DUP_VALUE pages=1 | sigma_digit_match=True
  - "er en- ergy density, and improved thermal stability compared to liquid- electrolyte batteries. These beneﬁts arise from SEs, which can be made of polymers, ceramics, or glasses, each contributing unique qualities to the battery performance.[6,7] Polymer electrolytes, with a transport number between 0.2 and 0.5, improve ion trans- port eﬃciency and are vital for high-power SSBs, ideal for electric vehicles and portable electronics. They can also be customized with mechanical properties for rugged environments.[8,9] Ce- ramic electrolytes usually have high cationic transference num- bers, often"

### Li10GeP2S12  `review_a409f4983914`
- source=llm_ensemble | family=sulfide | paper=10.1002_adma.202513255 | DOI=None
- **reported**: 0.2 eV -> normalized_sigma=None (mult=None) | temp=NoneC | method=None | type=ConductivityType.total
- model=llama-3.1-8b-instant confidence=0.7
- AI review: score=None decision=None (agree=None) ev/physics/lit={'ev': None, 'physics': None, 'lit': None}
- **DUP-VALUE (copy-paste)**: sigma=1e-05 shared by ['Li10GeP2S12', 'Li7La3Zr2O12'] in this paper — likely extraction error, not independent measurements
- **PDF evidence**: verdict=DUP_VALUE pages=1 | sigma_digit_match=True
  - "er en- ergy density, and improved thermal stability compared to liquid- electrolyte batteries. These beneﬁts arise from SEs, which can be made of polymers, ceramics, or glasses, each contributing unique qualities to the battery performance.[6,7] Polymer electrolytes, with a transport number between 0.2 and 0.5, improve ion trans- port eﬃciency and are vital for high-power SSBs, ideal for electric vehicles and portable electronics. They can also be customized with mechanical properties for rugged environments.[8,9] Ce- ramic electrolytes usually have high cationic transference num- bers, often"

### Li3InCl6  `review_135d95c5cb58`
- source=llm_ensemble | family=halide | paper=10.1002_adma.202513255 | DOI=None
- **reported**: 0.001 S/cm -> normalized_sigma=0.001 (mult=1.0) | temp=NoneC | method=None | type=ConductivityType.total
- model=llama-3.1-8b-instant confidence=0.7
- AI review: score=None decision=None (agree=None) ev/physics/lit={'ev': None, 'physics': None, 'lit': None}
- **PDF evidence**: verdict=FOUND pages=1 | sigma_digit_match=True
  - "[84,85] Thio-LISICON Li4GeS4 Li4-2xZnxGeS4 Li4+x+𝛿(Ge1−𝛿′−x–Gax)S4 Orthorhombic Orthorhombic Orthorhombic 2.0 × 10−7 3.0 × 10−7 6.5 × 10−5 Zn, Ga [86] Thio-LISICON 2Li2S–1SnS2 Orthorhombic 7 × 10−5 at 20 °C Sn [87] Argyrodite Li6PS5Br Cubic 2.58 × 10−3 Br [88] Argyrodite Li6PS5Cl/ P(VDF-TrFE) Cubic 1.20 × 10−3 Cl, polymer [89] Argyrodite Li6PS5Cl0.7I0.3 Cubic 2.33 × 10−3 Cl, I [90] Argyrodite Li6.6P0.8Sn0.2S5I0.6Cl0.4 Cubic 9.6 × 10−4 Sn, I, Cl [91] Argyrodite Li9.95SnP2S11.95F0.05 Tetragonal 6.4 × 10−3 Sn, F [92] Argyrodite Li9.54Si1.74P1.44S11.7Cl0.3 Tetragonal 2.5 × 10−2 Si, Cl [7] Argyrodi"

### Li3InCl6  `review_9c30d01aacda`
- source=llm_ensemble | family=halide | paper=10.1002_adma.202513255 | DOI=None
- **reported**: 0.1 eV -> normalized_sigma=None (mult=None) | temp=NoneC | method=None | type=ConductivityType.total
- model=llama-3.1-8b-instant confidence=0.7
- AI review: score=None decision=None (agree=None) ev/physics/lit={'ev': None, 'physics': None, 'lit': None}
- **FLAG**: Ea=0.10 eV outside typical range for halide [0.25, 0.50] (high)
- **PDF evidence**: verdict=FOUND pages=1 | sigma_digit_match=True
  - "[84,85] Thio-LISICON Li4GeS4 Li4-2xZnxGeS4 Li4+x+𝛿(Ge1−𝛿′−x–Gax)S4 Orthorhombic Orthorhombic Orthorhombic 2.0 × 10−7 3.0 × 10−7 6.5 × 10−5 Zn, Ga [86] Thio-LISICON 2Li2S–1SnS2 Orthorhombic 7 × 10−5 at 20 °C Sn [87] Argyrodite Li6PS5Br Cubic 2.58 × 10−3 Br [88] Argyrodite Li6PS5Cl/ P(VDF-TrFE) Cubic 1.20 × 10−3 Cl, polymer [89] Argyrodite Li6PS5Cl0.7I0.3 Cubic 2.33 × 10−3 Cl, I [90] Argyrodite Li6.6P0.8Sn0.2S5I0.6Cl0.4 Cubic 9.6 × 10−4 Sn, I, Cl [91] Argyrodite Li9.95SnP2S11.95F0.05 Tetragonal 6.4 × 10−3 Sn, F [92] Argyrodite Li9.54Si1.74P1.44S11.7Cl0.3 Tetragonal 2.5 × 10−2 Si, Cl [7] Argyrodi"

### Li7La3Zr2O12  `review_b1aa6a45d39c`
- source=llm_ensemble | family=garnet | paper=10.1002_adma.202513255 | DOI=None
- **reported**: 1e-05 S/cm -> normalized_sigma=1e-05 (mult=1.0) | temp=NoneC | method=None | type=ConductivityType.total
- model=llama-3.1-8b-instant confidence=0.7
- AI review: score=None decision=None (agree=None) ev/physics/lit={'ev': None, 'physics': None, 'lit': None}
- **FLAG**: consensus-outlier: sigma 1.00e-05 is 72x from Li7La3Zr2O12 median 7.18e-04 (n=4) (high)
- **DUP-VALUE (copy-paste)**: sigma=1e-05 shared by ['Li10GeP2S12', 'Li7La3Zr2O12'] in this paper — likely extraction error, not independent measurements
- **PDF evidence**: verdict=DUP_VALUE pages=1 | sigma_digit_match=True
  - "er en- ergy density, and improved thermal stability compared to liquid- electrolyte batteries. These beneﬁts arise from SEs, which can be made of polymers, ceramics, or glasses, each contributing unique qualities to the battery performance.[6,7] Polymer electrolytes, with a transport number between 0.2 and 0.5, improve ion trans- port eﬃciency and are vital for high-power SSBs, ideal for electric vehicles and portable electronics. They can also be customized with mechanical properties for rugged environments.[8,9] Ce- ramic electrolytes usually have high cationic transference num- bers, often"

### Li7La3Zr2O12  `review_8140ef90021a`
- source=llm_ensemble | family=garnet | paper=10.1002_adma.202513255 | DOI=None
- **reported**: 0.2 eV -> normalized_sigma=None (mult=None) | temp=NoneC | method=None | type=ConductivityType.total
- model=llama-3.1-8b-instant confidence=0.7
- AI review: score=None decision=None (agree=None) ev/physics/lit={'ev': None, 'physics': None, 'lit': None}
- **DUP-VALUE (copy-paste)**: sigma=1e-05 shared by ['Li10GeP2S12', 'Li7La3Zr2O12'] in this paper — likely extraction error, not independent measurements
- **PDF evidence**: verdict=DUP_VALUE pages=1 | sigma_digit_match=True
  - "er en- ergy density, and improved thermal stability compared to liquid- electrolyte batteries. These beneﬁts arise from SEs, which can be made of polymers, ceramics, or glasses, each contributing unique qualities to the battery performance.[6,7] Polymer electrolytes, with a transport number between 0.2 and 0.5, improve ion trans- port eﬃciency and are vital for high-power SSBs, ideal for electric vehicles and portable electronics. They can also be customized with mechanical properties for rugged environments.[8,9] Ce- ramic electrolytes usually have high cationic transference num- bers, often"

### Li6.4La3Zr1.4Ta0.6O12  `review_38863c4d19d4`
- source=llm_ensemble | family=garnet | paper=10.1002_advs.202207744 | DOI=None
- **reported**: 0.0008036 S/cm -> normalized_sigma=0.0008036 (mult=1.0) | temp=NoneC | method=None | type=ConductivityType.total
- model=llama-3.1-8b-instant confidence=0.7
- AI review: score=None decision=None (agree=None) ev/physics/lit={'ev': None, 'physics': None, 'lit': None}
- **PDF evidence**: verdict=PARTIAL pages=1 | sigma_digit_match=False

### Li6PS4Cl0.75-OF0.25  `review_7d3e24183041`
- source=llm_ensemble | family=argyrodite | paper=10.1002_advs.202304117 | DOI=None
- **reported**: 2.47e-06 S/cm -> normalized_sigma=2.47e-06 (mult=1.0) | temp=NoneC | method=None | type=ConductivityType.total
- model=llama-3.1-8b-instant confidence=0.7
- AI review: score=None decision=None (agree=None) ev/physics/lit={'ev': None, 'physics': None, 'lit': None}
- **FLAG**: σ=2.5e-06 S/cm outside typical range for sulfide [1.0e-05, 1.0e-01] (high)
- **PDF evidence**: verdict=FOUND pages=1 | sigma_digit_match=True
  - "roducts with desired functions.[20–23] Previous studies showed that the introduction of oxygen into LPSC can improve air stability and anodic inter- face stability by generating a large amount of P─O(─) bonds and conceivable passivation product Li2O.[24] However, the electrochemical window of Li2O (0–3.1 V) is not suﬃcient for high-voltage applications, while LiF (0–6.4 V) can be satisﬁed to match all current cathode materials for high-voltage batteries.[13] Moreover, the high bandgap of LiF (14.2 eV)[25] and Li2O (8.37 eV)[26] compared with LPSC (2.2 eV)[27] ensures a perfect Adv. Sci. 2023,"

### Li3InCl6  `review_a5456f7f2481`
- source=llm_ensemble | family=halide | paper=10.1002_advs.202403208 | DOI=None
- **reported**: 0.004030000000000001 S/cm -> normalized_sigma=0.004030000000000001 (mult=1.0) | temp=NoneC | method=None | type=ConductivityType.total
- model=llama-3.1-8b-instant confidence=0.7
- AI review: score=None decision=None (agree=None) ev/physics/lit={'ev': None, 'physics': None, 'lit': None}
- **PDF evidence**: verdict=FOUND pages=1 | sigma_digit_match=False
  - "ted, and it is shown that aprotic solvents can reduce grain boundaries and microstrain, leading to very high ionic conductivity of over 4 mS cm−1 (at 22 °C). Minimized grain boundary area renders improved moisture stability and enhances solid–solid interfacial contact, leading to excellent LiNi0.6Mn0.2Co0.2O2-based full-cell performance, exempliﬁed by stable room temperature (22 °C) cycling at a 0.2 C rate with 155 mAh g−1 capacity and 85% retention after 1000 cycles at 60 °C with a high 99.75% Coulombic eﬃciency. The ﬁndings showcase the viability of the aprotic solvent-mediated route for pro"

### Li3InCl6  `review_f2646cc56550`
- source=llm_ensemble | family=halide | paper=10.1002_advs.202403208 | DOI=None
- **reported**: 0.22 eV -> normalized_sigma=None (mult=None) | temp=NoneC | method=None | type=ConductivityType.total
- model=llama-3.1-8b-instant confidence=0.7
- AI review: score=None decision=None (agree=None) ev/physics/lit={'ev': None, 'physics': None, 'lit': None}
- **FLAG**: Ea=0.22 eV outside typical range for halide [0.25, 0.50] (high)
- **PDF evidence**: verdict=FOUND pages=1 | sigma_digit_match=False
  - "ted, and it is shown that aprotic solvents can reduce grain boundaries and microstrain, leading to very high ionic conductivity of over 4 mS cm−1 (at 22 °C). Minimized grain boundary area renders improved moisture stability and enhances solid–solid interfacial contact, leading to excellent LiNi0.6Mn0.2Co0.2O2-based full-cell performance, exempliﬁed by stable room temperature (22 °C) cycling at a 0.2 C rate with 155 mAh g−1 capacity and 85% retention after 1000 cycles at 60 °C with a high 99.75% Coulombic eﬃciency. The ﬁndings showcase the viability of the aprotic solvent-mediated route for pro"

### Li3InCl6  `review_2c3fc841adab`
- source=llm_ensemble | family=halide | paper=10.1002_advs.202403208 | DOI=None
- **reported**: 0.00367 S/cm -> normalized_sigma=0.00367 (mult=1.0) | temp=NoneC | method=None | type=ConductivityType.total
- model=llama-3.1-8b-instant confidence=0.7
- AI review: score=None decision=None (agree=None) ev/physics/lit={'ev': None, 'physics': None, 'lit': None}
- **PDF evidence**: verdict=FOUND pages=1 | sigma_digit_match=False
  - "ted, and it is shown that aprotic solvents can reduce grain boundaries and microstrain, leading to very high ionic conductivity of over 4 mS cm−1 (at 22 °C). Minimized grain boundary area renders improved moisture stability and enhances solid–solid interfacial contact, leading to excellent LiNi0.6Mn0.2Co0.2O2-based full-cell performance, exempliﬁed by stable room temperature (22 °C) cycling at a 0.2 C rate with 155 mAh g−1 capacity and 85% retention after 1000 cycles at 60 °C with a high 99.75% Coulombic eﬃciency. The ﬁndings showcase the viability of the aprotic solvent-mediated route for pro"

### Li3InCl6  `review_e797d5a9bde7`
- source=llm_ensemble | family=halide | paper=10.1002_advs.202403208 | DOI=None
- **reported**: 0.23 eV -> normalized_sigma=None (mult=None) | temp=NoneC | method=None | type=ConductivityType.total
- model=llama-3.1-8b-instant confidence=0.7
- AI review: score=None decision=None (agree=None) ev/physics/lit={'ev': None, 'physics': None, 'lit': None}
- **FLAG**: Ea=0.23 eV outside typical range for halide [0.25, 0.50] (high)
- **PDF evidence**: verdict=FOUND pages=1 | sigma_digit_match=False
  - "ted, and it is shown that aprotic solvents can reduce grain boundaries and microstrain, leading to very high ionic conductivity of over 4 mS cm−1 (at 22 °C). Minimized grain boundary area renders improved moisture stability and enhances solid–solid interfacial contact, leading to excellent LiNi0.6Mn0.2Co0.2O2-based full-cell performance, exempliﬁed by stable room temperature (22 °C) cycling at a 0.2 C rate with 155 mAh g−1 capacity and 85% retention after 1000 cycles at 60 °C with a high 99.75% Coulombic eﬃciency. The ﬁndings showcase the viability of the aprotic solvent-mediated route for pro"

### Li3InCl6  `review_21fc2c65ce71`
- source=llm_ensemble | family=halide | paper=10.1002_advs.202403208 | DOI=None
- **reported**: 0.00307 S/cm -> normalized_sigma=0.00307 (mult=1.0) | temp=NoneC | method=None | type=ConductivityType.total
- model=llama-3.1-8b-instant confidence=0.7
- AI review: score=None decision=None (agree=None) ev/physics/lit={'ev': None, 'physics': None, 'lit': None}
- **PDF evidence**: verdict=FOUND pages=1 | sigma_digit_match=False
  - "ted, and it is shown that aprotic solvents can reduce grain boundaries and microstrain, leading to very high ionic conductivity of over 4 mS cm−1 (at 22 °C). Minimized grain boundary area renders improved moisture stability and enhances solid–solid interfacial contact, leading to excellent LiNi0.6Mn0.2Co0.2O2-based full-cell performance, exempliﬁed by stable room temperature (22 °C) cycling at a 0.2 C rate with 155 mAh g−1 capacity and 85% retention after 1000 cycles at 60 °C with a high 99.75% Coulombic eﬃciency. The ﬁndings showcase the viability of the aprotic solvent-mediated route for pro"

### Li3InCl6  `review_4fa2634d2989`
- source=llm_ensemble | family=halide | paper=10.1002_advs.202403208 | DOI=None
- **reported**: 0.25 eV -> normalized_sigma=None (mult=None) | temp=NoneC | method=None | type=ConductivityType.total
- model=llama-3.1-8b-instant confidence=0.7
- AI review: score=None decision=None (agree=None) ev/physics/lit={'ev': None, 'physics': None, 'lit': None}
- **PDF evidence**: verdict=FOUND pages=1 | sigma_digit_match=False
  - "ted, and it is shown that aprotic solvents can reduce grain boundaries and microstrain, leading to very high ionic conductivity of over 4 mS cm−1 (at 22 °C). Minimized grain boundary area renders improved moisture stability and enhances solid–solid interfacial contact, leading to excellent LiNi0.6Mn0.2Co0.2O2-based full-cell performance, exempliﬁed by stable room temperature (22 °C) cycling at a 0.2 C rate with 155 mAh g−1 capacity and 85% retention after 1000 cycles at 60 °C with a high 99.75% Coulombic eﬃciency. The ﬁndings showcase the viability of the aprotic solvent-mediated route for pro"

### Li3InCl6  `review_40ed3d2029c8`
- source=llm_ensemble | family=halide | paper=10.1002_advs.202403208 | DOI=None
- **reported**: 0.00272 S/cm -> normalized_sigma=0.00272 (mult=1.0) | temp=NoneC | method=None | type=ConductivityType.total
- model=llama-3.1-8b-instant confidence=0.7
- AI review: score=None decision=None (agree=None) ev/physics/lit={'ev': None, 'physics': None, 'lit': None}
- **PDF evidence**: verdict=FOUND pages=1 | sigma_digit_match=False
  - "ted, and it is shown that aprotic solvents can reduce grain boundaries and microstrain, leading to very high ionic conductivity of over 4 mS cm−1 (at 22 °C). Minimized grain boundary area renders improved moisture stability and enhances solid–solid interfacial contact, leading to excellent LiNi0.6Mn0.2Co0.2O2-based full-cell performance, exempliﬁed by stable room temperature (22 °C) cycling at a 0.2 C rate with 155 mAh g−1 capacity and 85% retention after 1000 cycles at 60 °C with a high 99.75% Coulombic eﬃciency. The ﬁndings showcase the viability of the aprotic solvent-mediated route for pro"

### Li3InCl6  `review_68da28feee27`
- source=llm_ensemble | family=halide | paper=10.1002_advs.202403208 | DOI=None
- **reported**: 0.27 eV -> normalized_sigma=None (mult=None) | temp=NoneC | method=None | type=ConductivityType.total
- model=llama-3.1-8b-instant confidence=0.7
- AI review: score=None decision=None (agree=None) ev/physics/lit={'ev': None, 'physics': None, 'lit': None}
- **PDF evidence**: verdict=FOUND pages=1 | sigma_digit_match=False
  - "ted, and it is shown that aprotic solvents can reduce grain boundaries and microstrain, leading to very high ionic conductivity of over 4 mS cm−1 (at 22 °C). Minimized grain boundary area renders improved moisture stability and enhances solid–solid interfacial contact, leading to excellent LiNi0.6Mn0.2Co0.2O2-based full-cell performance, exempliﬁed by stable room temperature (22 °C) cycling at a 0.2 C rate with 155 mAh g−1 capacity and 85% retention after 1000 cycles at 60 °C with a high 99.75% Coulombic eﬃciency. The ﬁndings showcase the viability of the aprotic solvent-mediated route for pro"

### Li6.7Ge0.595Si0.105P0.3S5I  `review_d9dbed3b05d4`
- source=llm_ensemble | family=argyrodite | paper=10.1002_smll.202509918 | DOI=None
- **reported**: 0.00072 S/cm -> normalized_sigma=0.00072 (mult=1.0) | temp=NoneC | method=None | type=ConductivityType.total
- model=llama-3.1-8b-instant confidence=0.7
- AI review: score=None decision=None (agree=None) ev/physics/lit={'ev': None, 'physics': None, 'lit': None}
- **PDF evidence**: verdict=FOUND pages=1 | sigma_digit_match=False
  - "tivities of argyrodite-type SSEs using only their elemental compositions. Guided by these predictions, a series of Si–Sn, Ge–Si, and Ge–Sn co-substituted argyrodites are synthesized. Li6.7Ge0.595Si0.105P0.3S5I achieves the highest ionic conductivity (7.2 × 10−3 S cm−1) with a low activation energy (0.20 eV). Using hot-pressing to optimize the conductivity, values comparable to those of Li10GeP2S12-type superionic conductors are achieved (>10−2 S cm−1). The developed model reliably identiﬁes both high- and low-conductivity regions and signiﬁcantly reduces the experimental workload. These result"

### Li6.7Ge0.595Si0.105P0.3S5I  `review_387a344ad613`
- source=llm_ensemble | family=argyrodite | paper=10.1002_smll.202509918 | DOI=None
- **reported**: 0.2 eV -> normalized_sigma=None (mult=None) | temp=NoneC | method=None | type=ConductivityType.total
- model=llama-3.1-8b-instant confidence=0.7
- AI review: score=None decision=None (agree=None) ev/physics/lit={'ev': None, 'physics': None, 'lit': None}
- **PDF evidence**: verdict=FOUND pages=1 | sigma_digit_match=False
  - "tivities of argyrodite-type SSEs using only their elemental compositions. Guided by these predictions, a series of Si–Sn, Ge–Si, and Ge–Sn co-substituted argyrodites are synthesized. Li6.7Ge0.595Si0.105P0.3S5I achieves the highest ionic conductivity (7.2 × 10−3 S cm−1) with a low activation energy (0.20 eV). Using hot-pressing to optimize the conductivity, values comparable to those of Li10GeP2S12-type superionic conductors are achieved (>10−2 S cm−1). The developed model reliably identiﬁes both high- and low-conductivity regions and signiﬁcantly reduces the experimental workload. These result"

### Li10GeP2S12  `review_72769deff6f5`
- source=llm_ensemble | family=sulfide | paper=10.1002_smll.202509918 | DOI=None
- **reported**: 0.01 S/cm -> normalized_sigma=0.01 (mult=1.0) | temp=NoneC | method=None | type=ConductivityType.total
- model=llama-3.1-8b-instant confidence=0.7
- AI review: score=None decision=None (agree=None) ev/physics/lit={'ev': None, 'physics': None, 'lit': None}
- **PDF evidence**: verdict=FOUND pages=1 | sigma_digit_match=True
  - "e prediction and optimization of the ionic conductivities of argyrodite-type SSEs using only their elemental compositions. Guided by these predictions, a series of Si–Sn, Ge–Si, and Ge–Sn co-substituted argyrodites are synthesized. Li6.7Ge0.595Si0.105P0.3S5I achieves the highest ionic conductivity (7.2 × 10−3 S cm−1) with a low activation energy (0.20 eV). Using hot-pressing to optimize the conductivity, values comparable to those of Li10GeP2S12-type superionic conductors are achieved (>10−2 S cm−1). The developed model reliably identiﬁes both high- and low-conductivity regions and signiﬁcantl"

### Li9.54Si1.74P1.44S11.7Cl0.3  `review_d039e8d42245`
- source=llm_ensemble | family=argyrodite | paper=10.1002_smll.202509918 | DOI=None
- **reported**: 0.025 S/cm -> normalized_sigma=0.025 (mult=1.0) | temp=NoneC | method=None | type=ConductivityType.total
- model=llama-3.1-8b-instant confidence=0.7
- AI review: score=None decision=None (agree=None) ev/physics/lit={'ev': None, 'physics': None, 'lit': None}
- **PDF evidence**: verdict=FOUND pages=1 | sigma_digit_match=True
  - "www.advancedsciencenews.com www.small-journal.com including Si and Cl substitution, resulted in the preparation of materials such as Li9.54Si1.74P1.44S11.7Cl0.3, whose ionic conductiv- ity reached 2.5 × 10−2 S cm−1 (i.e., twice that of LGPS).[6] Re- cently, our group proposed a more sophisticated multi-element doping strategy to construct a novel high-entropy LGPS mate- rial, namely Li9.54[Si0.6Ge0.4]1.74P1.44S11.1Br0.3O0.6, which demon- strated a remarkable ionic conductivity of 3.2 × 10−2 S"

### Li9.54[Si0.6Ge0.4]1.74P1.44S11.1Br0.3O0.6  `review_9b1d55ed99bb`
- source=llm_ensemble | family=argyrodite | paper=10.1002_smll.202509918 | DOI=None
- **reported**: 0.032 S/cm -> normalized_sigma=0.032 (mult=1.0) | temp=NoneC | method=None | type=ConductivityType.total
- model=llama-3.1-8b-instant confidence=0.7
- AI review: score=None decision=None (agree=None) ev/physics/lit={'ev': None, 'physics': None, 'lit': None}
- **PDF evidence**: verdict=FOUND pages=1 | sigma_digit_match=True
  - "www.advancedsciencenews.com www.small-journal.com including Si and Cl substitution, resulted in the preparation of materials such as Li9.54Si1.74P1.44S11.7Cl0.3, whose ionic conductiv- ity reached 2.5 × 10−2 S cm−1 (i.e., twice that of LGPS).[6] Re- cently, our group proposed a more sophisticated multi-element doping strategy to construct a novel high-entropy LGPS mate- rial, namely Li9.54[Si0.6Ge0.4]1.74P1.44S11.1Br0.3O0.6, which demon- strated a remarkable ionic conductivity of 3.2 × 10−2 S"

### Li6PS5I  `review_88203c54c36f`
- source=llm_ensemble | family=argyrodite | paper=10.1002_smll.202509918 | DOI=None
- **reported**: 1e-06 S/cm -> normalized_sigma=1e-06 (mult=1.0) | temp=NoneC | method=None | type=ConductivityType.total
- model=llama-3.1-8b-instant confidence=0.7
- AI review: score=None decision=None (agree=None) ev/physics/lit={'ev': None, 'physics': None, 'lit': None}
- **FLAG**: σ=1.0e-06 S/cm outside typical range for sulfide [1.0e-05, 1.0e-01] (high)
- **PDF evidence**: verdict=FOUND pages=1 | sigma_digit_match=True
  - "ked in light green and the testing performance marked in dark green. l) Top 10 features with the greatest importance for LightGBM. Note: Labels (c) and (c, l) refer to the composition with only cations and the composition with non-lithium cations, respectively. data (root mean squared error, RMSE = 0; mean absolute error, MAE = 0; R-squared, R2 = 1), but exhibited overﬁtting since they did not adequately generalize the test data. In contrast, the ran- dom forest (RF), NGBoost, LightGBM, and multilayer perceptron (MLP) algorithms demonstrated higher degrees of compatibility with both the traini"

### LiBH4  `review_11f6692d2220`
- source=llm_ensemble | family=borohydride | paper=10.1007_s00339-016-9807-2 | DOI=None
- **reported**: 0.0001 S/cm -> normalized_sigma=0.0001 (mult=1.0) | temp=NoneC | method=None | type=ConductivityType.total
- model=llama-3.1-8b-instant confidence=0.7
- AI review: score=None decision=None (agree=None) ev/physics/lit={'ev': None, 'physics': None, 'lit': None}
- **DUP-VALUE (copy-paste)**: sigma=0.0001 shared by ['Li2(-BH4)(NH2)', 'Li4(BH-4)(NH2)3', 'LiBH4', 'LiBH4/SiO2'] in this paper — likely extraction error, not independent measurements
- **PDF evidence**: verdict=DUP_VALUE pages=2 | sigma_digit_match=False
  - "partial replacement of the [BH4]- anion with I- anions, especially effective. A single-phase solid solution was formed for a wide range of compositions up to 25–30 % of anion replacement. An ionic conductivity of 2 9 10-4 S cm-1 at room tempera- ture was obtained, and a minimum activation energy of 0.39 eV at a replacement of 13 % of the [BH4]- ions. Anion substitution stabilised the high-temperature phase to room temperature, but, as the solid solutions were obtained by ball milling, grain boundaries and defects also seem to play an important role [22, 29]. In the high-temperature phase, the"

### LiBH4  `review_eb0f44703c01`
- source=llm_ensemble | family=borohydride | paper=10.1007_s00339-016-9807-2 | DOI=None
- **reported**: 0.39 eV -> normalized_sigma=None (mult=None) | temp=NoneC | method=None | type=ConductivityType.total
- model=llama-3.1-8b-instant confidence=0.7
- AI review: score=None decision=None (agree=None) ev/physics/lit={'ev': None, 'physics': None, 'lit': None}
- **DUP-VALUE (copy-paste)**: sigma=0.0001 shared by ['Li2(-BH4)(NH2)', 'Li4(BH-4)(NH2)3', 'LiBH4', 'LiBH4/SiO2'] in this paper — likely extraction error, not independent measurements
- **PDF evidence**: verdict=DUP_VALUE pages=2 | sigma_digit_match=False
