Repository: ScandiumLabs-in/Scandium-Labs-Solid-State-Battery-Dataset

# Scandium Labs — Solid-State Battery (SSB) Materials Dataset
> **A Literature-Derived & DFT-Anchored Dataset for Solid-State Battery Electrolytes**  
> Unifying **30,071 bulk structural/thermodynamic DFT entries** with **sentence-verified experimental room-temperature ionic conductivity (σ<sub>RT</sub>) and activation energy (E<sub>a</sub>) transport labels**.

---

## About Scandium Labs

**Scandium Labs** is an AI-for-Science research company building open infrastructure for computational materials discovery — high-quality materials datasets, foundation models, and machine learning systems that let researchers explore millions of candidate materials before expensive laboratory or DFT validation. Our mission is to make materials discovery faster, reproducible, and accessible. This dataset is one of the core open-data pieces of that platform.

- 🌐 **Website:** [scandium-labs.com](https://scandium-labs.com/)
- 💼 **LinkedIn:** [linkedin.com/company/scandium-labs](https://www.linkedin.com/company/scandium-labs/)
- 🧪 **Research:** physics-informed crystal prediction, open materials datasets, solid-state battery discovery

---

### 2. Loading Verified Experimental Transport Records

```python
import pandas as pd

# Load verified experimental transport records
df = pd.read_parquet("quality_output/quality.parquet")

### 3. Querying Material Consensus (n ≥ 3 Independent Papers)

```python
import json

with open("literature_output/consensus_db.json") as f:
    consensus_db = json.load(f)

## Material Family Taxonomy

The dataset categorizes solid-state battery materials into 11 distinct chemical families:

| Family | Formula Pattern / Examples | σ<sub>RT</sub> Range (S/cm) | E<sub>a</sub> Range (eV) | Key Transport Feature |
| :--- | :--- | :--- | :--- | :--- |
| **Garnet** | Li<sub>7</sub>La<sub>3</sub>Zr<sub>2</sub>O<sub>12</sub> (LLZO), Ta/Al-doped | 10⁻⁵ – 2 × 10⁻³ | 0.20 – 0.55 | Excellent Li-metal stability, bulk/GB impedance split |
| **NASICON** | Li<sub>1+x</sub>Al<sub>x</sub>Ti<sub>2−x</sub>(PO<sub>4</sub>)<sub>3</sub> (LATP) | 10⁻⁵ – 10⁻² | 0.20 – 0.45 | High air stability, moisture sensitive grain boundaries |
| **Sulfide** | Li<sub>10</sub>GeP<sub>2</sub>S<sub>12</sub> (LGPS), Li<sub>7</sub>P<sub>3</sub>S<sub>11</sub> | 10⁻⁵ – 10⁻¹ | 0.10 – 0.50 | Extremely high room-temperature ionic conductivity |
| **Argyrodite** | Li<sub>6</sub>PS<sub>5</sub>Cl, Li<sub>6</sub>PS<sub>5</sub>Br | 10⁻⁴ – 10⁻¹ | 0.15 – 0.50 | Ductile, low grain boundary resistance |
| **Perovskite** | Li<sub>3x</sub>La<sub>2/3−x</sub>TiO<sub>3</sub> (LLTO) | 10⁻⁶ – 10⁻³ | 0.25 – 0.50 | High bulk conductivity (>10⁻³ S/cm), high GB resistance |
| **Halide** | Li<sub>3</sub>YCl<sub>6</sub>, Li<sub>3</sub>InCl<sub>6</sub> | 10⁻⁴ – 10⁻² | 0.25 – 0.50 | High oxidative stability (>4 V vs Li/Li⁺) |
| **Oxide** | Lithium metal oxides, perovskite-related | 10⁻¹⁰ – 10⁻² | 0.20 – 0.90 | Structural foundation, cathode/electrolyte interfaces |
| **Hydride** | LiBH<sub>4</sub>, Li<sub>2</sub>NH | 10⁻⁸ – 10⁻³ | 0.30 – 0.80 | Thermally activated superionic transitions |
| **Borohydride** | LiCB<sub>11</sub>H<sub>12</sub>, Li<sub>2</sub>B<sub>12</sub>H<sub>12</sub> | 10⁻⁸ – 10⁻³ | 0.20 – 1.70 | Rotational anion disorder, low lattice density |
| **Antiperovskite** | Li<sub>3</sub>OCl, Li<sub>3</sub>OBr | 10⁻⁸ – 10⁻⁴ | 0.30 – 0.70 | Low melting point, low activation energy potential |
| **Polymer Composite** | PEO-LiTFSI + LLZO/LATP ceramic | 10⁻⁸ – 10⁻³ | 0.30 – 1.50 | Non-Arrhenius VTF kinetics, flexible mechanical interface |

---

## Project Documentation & File Navigation

| Documentation File | Description |
| :--- | :--- |
| [`DOCUMENTATION.md`](DOCUMENTATION.md) | **Complete Technical Manual:** Exhaustive guide to schema blocks, multi-agent pipeline, CLI reference, and consensus database. |
| [`scandium-ssb-dataset-guide.md`](scandium-ssb-dataset-guide.md) | **Build Guide:** Core design principles, 11 functional block schema specification, and phased execution roadmap. |
| [`guides/ssb-dataset-expansion-quality-guide.md`](guides/ssb-dataset-expansion-quality-guide.md) | **Expansion Guide:** Post-pipeline enhancement strategies (OpenAlex discovery, vision extraction, metadata backfill). |
| [`AGENTS.md`](AGENTS.md) | **Multi-Agent Governance:** Detailed agent roles, input/output contracts, confidence thresholds, and escalation rules. |
| [`SKILLS.md`](SKILLS.md) | **Competency Matrix:** Required domain skills (materials informatics, pymatgen, EIS parsing, PyTorch Geometric). |
| [`TOOLS.md`](TOOLS.md) | **API & Tool Reference:** REST endpoints, OPTIMADE syntax, GROBID setup, and access checklists. |
| [`CONTRIBUTING.md`](CONTRIBUTING.md) | **Community Guide:** Guidelines for submitting single-value experimental transport measurements. |
| [`CHANGELOG.md`](CHANGELOG.md) | **Version History:** Release changelog tracking dataset progression from v0.1 to v0.4.0. |

---

File: scandium_output/10.1038_s41467-022-35287-1/extraction_result.json
{
  "paper_id": "10.1038_s41467-022-35287-1",
  "doi": "10.1038/s41467-022-35287-1",
  "metadata": {
    "doi": "10.1038/s41467-022-35287-1",
    "title": "As a promising next-generation battery system, batteries with inor-\nganic solid electrolyte garner considerable attention because it\nensures both safety and high energy density owing to the incom-",
    "year": 20,
    "authors": "1,2,6"
  },
  "primary_composition": "Li7La3Zr2O12",
  "primary_material_detector": {
    "primary_material": "Li7La3Zr2O12",
    "name": "LLZO",
    "confidence": 1,
    "evidence": "We synthesized Li7La3M2O12 (M = Zr, Hf, Sn, Sc, Ta or Nb) cubic-phase garnet by adopting various dopants in the Zr sites, considering charge balance."
  },
  "compositions": [
    {
      "formula": "Li7La3Zr2O12",
      "name": "LLZO",
      "dopant": null,
      "is_primary": true,
      "source_type": "primary",
      "evidence": "Garnet-type Li7La3Zr2O12 (LLZO) solid electrolytes (SE) demonstrates appealing ionic conductivity properties for all-solid-state lithium metal battery applications.",
      "notes": null,
      "family": "LLZO",
      "_confidence": 1.0,
      "_issues": [],
      "_valid": true
    },
    {
      "formula": "Li7La3Zr0.5Hf0.5Sc0.5Nb0.5O12",
      "name": null,
      "dopant": "Hf, Sc, Nb",
      "is_primary": false,
      "source_type": "primary",
      "evidence": "The SEs with Li = 7.0 show better reduction stability against lithium metal compared to SE with low lithium contents and identical atomic species (i.e., Li = 6.6 such as Li6.6La3Zr0.4Hf0.4Sn0.4Sc0.2Ta0.6O12).",
      "notes": null,
      "family": "unknown",
      "_confidence": 1.0,
      "_issues": [],
      "_valid": true
    },
    {
      "formula": "Li7La3Zr0.4Hf0.4Sn0.4Sc0.4Ta0.4O12",
      "name": null,
      "dopant": "Hf, Sn, Sc, Ta",
      "is_primary": false,
      "source_type": "primary",
      "evidence": "The SEs with Li = 7.0 show better reduction stability against lithium metal compared to SE with low lithium contents and identical atomic species (i.e., Li = 6.6 such as Li6.6La3Zr0.4Hf0.4Sn0.4Sc0.2Ta0.6O12).",
      "notes": null,
      "family": "unknown",
      "_confidence": 1.0,
      "_issues": [],
      "_valid": true
    },
    {
      "formula": "Li6.6La3Zr0.4Hf0.4Sn0.4Sc0.2Ta0.6O12",
      "name": null,
      "dopant": "Hf, Sn, Sc, Ta",
      "is_primary": false,
      "source_type": "primary",
      "evidence": "The SEs with Li = 7.0 show better reduction stability against lithium metal compared to SE with low lithium contents and identical atomic species (i.e., Li = 6.6 such as Li6.6La3Zr0.4Hf0.4Sn0.4Sc0.2Ta0.6O12).",
      "notes": null,
      "family": "unknown",
      "_confidence": 1.0,
      "_issues": [],
      "_valid": true
    }
  ],
  "conductivities": {
    "high_confidence": [
      {
        "value": 0.00918,
        "unit": "mS/cm",
        "temperature_celsius": null,
        "conductivity_type": null,
        "measurement_method": null,
        "pressure_MPa": null,
        "is_primary_measurement": true,
        "source_type": "primary",
        "material_formula": "Li7La3Zr2O12",
        "source": "Table 1 | Calculated structural parameters of bond length, distortion index, and bond angle between metal and oxygen in Zr",
        "notes": "",
        "value_normalized": 9.18e-06,
        "unit_normalized": "S/cm",
        "_confidence": 1.0,
        "_issues": [],
        "_valid": true,
        "_primary_composition": "Li7La3Zr2O12",
        "_family": "LLZO",
        "_provenance": {
          "page": "1",
          "section": "Unknown",
          "table_number": 1,
          "sentence": "Garnet-type Li7La3Zr2O12 (LLZO) solid electrolytes (SE) demonstrates appeal- ing ionic conductivity properties for all-solid-state lithium metal battery applications. However, LLZO (electro)chemical stability in contact with the lithium metal electrode is not satisfactory for developing practical batteries. To circumvent this issue, we report the preparation of various doped cubic- phase LLZO SEs without vacancy formation (i.e., Li = 7.0 such as Li7La3Zr0.5Hf0.5Sc0.5Nb0.5O12 and Li7La3Zr0.4Hf0.4",
          "chunk_text": "Garnet-type Li7La3Zr2O12 (LLZO) solid electrolytes (SE) demonstrates appeal- ing ionic conductivity properties for all-solid-state lithium metal battery applications. However, LLZO (electro)chemical stability in contact with the lithium metal electrode is not satisfactory for developing practical batteries. To circumvent this issue, we report the preparation of various doped cubic- phase LLZO SEs without vacancy formation (i.e., Li = 7.0 such as Li7La3Zr0.5Hf0.5Sc0.5Nb0.5O12 and Li7La3Zr0.4Hf0.4Sn0.4Sc0.4Ta0.4O12). The entropy-driven synthetic approach allows access to hidden chemical space in cubic-phase garnet and enables lower solid-state synthesis temperature as the cubic-phase nucleation decreases from 750 to 400 \u00b0C. We demonstrate that the SEs with Li = 7.0 show better reduction stability against lithium metal compared to SE with low lithium contents and identical atomic species (i.e., Li = 6.6 such as Li6.6La3Zr0.4Hf0.4Sn0.4Sc0.2Ta0.6O12). Moreover, when a Li7La3Zr0.4Hf0.4Sn0.4S",
          "llm_model": "llama3.2:3b",
          "prompt_version": "conductivity_v3",
          "pipeline_version": "0.3.0"
        },
        "_property_type": "conductivity"
      },
      {
        "value": 0.00769,
        "unit": "mS/cm",
        "temperature_celsius": null,
        "conductivity_type": null,
        "measurement_method": null,
        "pressure_MPa": null,
        "is_primary_measurement": true,
        "source_type": "primary",
        "material_formula": "Li7La3Zr2O12",
        "source": "Table 1 | Calculated structural parameters of bond length, distortion index, and bond angle between metal and oxygen in Zr",
        "notes": "",
        "value_normalized": 7.69e-06,
        "unit_normalized": "S/cm",
        "_confidence": 1.0,
        "_issues": [],
        "_valid": true,
        "_primary_composition": "Li7La3Zr2O12",
        "_family": "LLZO",
        "_provenance": {
          "page": "1",
          "section": "Unknown",
          "table_number": 1,
          "sentence": "Garnet-type Li7La3Zr2O12 (LLZO) solid electrolytes (SE) demonstrates appeal- ing ionic conductivity properties for all-solid-state lithium metal battery applications. However, LLZO (electro)chemical stability in contact with the lithium metal electrode is not satisfactory for developing practical batteries. To circumvent this issue, we report the preparation of various doped cubic- phase LLZO SEs without vacancy formation (i.e., Li = 7.0 such as Li7La3Zr0.5Hf0.5Sc0.5Nb0.5O12 and Li7La3Zr0.4Hf0.4",
          "chunk_text": "Garnet-type Li7La3Zr2O12 (LLZO) solid electrolytes (SE) demonstrates appeal- ing ionic conductivity properties for all-solid-state lithium metal battery applications. However, LLZO (electro)chemical stability in contact with the lithium metal electrode is not satisfactory for developing practical batteries. To circumvent this issue, we report the preparation of various doped cubic- phase LLZO SEs without vacancy formation (i.e., Li = 7.0 such as Li7La3Zr0.5Hf0.5Sc0.5Nb0.5O12 and Li7La3Zr0.4Hf0.4Sn0.4Sc0.4Ta0.4O12). The entropy-driven synthetic approach allows access to hidden chemical space in cubic-phase garnet and enables lower solid-state synthesis temperature as the cubic-phase nucleation decreases from 750 to 400 \u00b0C. We demonstrate that the SEs with Li = 7.0 show better reduction stability against lithium metal compared to SE with low lithium contents and identical atomic species (i.e., Li = 6.6 such as Li6.6La3Zr0.4Hf0.4Sn0.4Sc0.2Ta0.6O12). Moreover, when a Li7La3Zr0.4Hf0.4Sn0.4S",
          "llm_model": "llama3.2:3b",
          "prompt_version": "conductivity_v3",
          "pipeline_version": "0.3.0"
        },
        "_property_type": "conductivity"
      }
    ],
    "flagged": []
  },
  "activation_energies": {
    "high_confidence": [
      {
        "value": 0.3,
        "unit": "eV",
        "temperature_range": null,
        "method": "Arrhenius",
        "pressure_MPa": null,
        "is_primary": true,
        "source_type": "primary",
        "material_formula": "Li7La3Zr2O12",
        "source": null,
        "notes": null,
        "_family": "LLZO",
        "value_normalized": 0.3,
        "unit_normalized": "eV",
        "_confidence": 1.0,
        "_issues": [],
        "_valid": true,
        "_primary_composition": "Li7La3Zr2O12",
        "_provenance": {
          "page": "1",
          "section": "Unknown",
          "table_number": null,
          "sentence": "Garnet-type Li7La3Zr2O12 (LLZO) solid electrolytes (SE) demonstrates appeal- ing ionic conductivity properties for all-solid-state lithium metal battery applications. However, LLZO (electro)chemical stability in contact with the lithium metal electrode is not satisfactory for developing practical batteries. To circumvent this issue, we report the preparation of various doped cubic- phase LLZO SEs without vacancy formation (i.e., Li = 7.0 such as Li7La3Zr0.5Hf0.5Sc0.5Nb0.5O12 and Li7La3Zr0.4Hf0.4",
          "chunk_text": "Garnet-type Li7La3Zr2O12 (LLZO) solid electrolytes (SE) demonstrates appeal- ing ionic conductivity properties for all-solid-state lithium metal battery applications. However, LLZO (electro)chemical stability in contact with the lithium metal electrode is not satisfactory for developing practical batteries. To circumvent this issue, we report the preparation of various doped cubic- phase LLZO SEs without vacancy formation (i.e., Li = 7.0 such as Li7La3Zr0.5Hf0.5Sc0.5Nb0.5O12 and Li7La3Zr0.4Hf0.4Sn0.4Sc0.4Ta0.4O12). The entropy-driven synthetic approach allows access to hidden chemical space in cubic-phase garnet and enables lower solid-state synthesis temperature as the cubic-phase nucleation decreases from 750 to 400 \u00b0C. We demonstrate that the SEs with Li = 7.0 show better reduction stability against lithium metal compared to SE with low lithium contents and identical atomic species (i.e., Li = 6.6 such as Li6.6La3Zr0.4Hf0.4Sn0.4Sc0.2Ta0.6O12). Moreover, when a Li7La3Zr0.4Hf0.4Sn0.4S",
          "llm_model": "llama3.2:3b",
          "prompt_version": "activation_energy_v3",
          "pipeline_version": "0.3.0"
        },
        "_property_type": "activation_energy"
      },
      {
        "value": 0.4,
        "unit": "eV",
        "temperature_range": null,
        "method": "Arrhenius",
        "pressure_MPa": null,
        "is_primary": true,
        "source_type": "primary",
        "material_formula": "Li7La3Zr2O12",
        "source": null,
        "notes": null,
        "_family": "LLZO",
        "value_normalized": 0.4,
        "unit_normalized": "eV",
        "_confidence": 1.0,
        "_issues": [],
        "_valid": true,
        "_primary_composition": "Li7La3Zr2O12",
        "_provenance": {
          "page": "1",
          "section": "Unknown",
          "table_number": null,
          "sentence": "Garnet-type Li7La3Zr2O12 (LLZO) solid electrolytes (SE) demonstrates appeal- ing ionic conductivity properties for all-solid-state lithium metal battery applications. However, LLZO (electro)chemical stability in contact with the lithium metal electrode is not satisfactory for developing practical batteries. To circumvent this issue, we report the preparation of various doped cubic- phase LLZO SEs without vacancy formation (i.e., Li = 7.0 such as Li7La3Zr0.5Hf0.5Sc0.5Nb0.5O12 and Li7La3Zr0.4Hf0.4",
          "chunk_text": "Garnet-type Li7La3Zr2O12 (LLZO) solid electrolytes (SE) demonstrates appeal- ing ionic conductivity properties for all-solid-state lithium metal battery applications. However, LLZO (electro)chemical stability in contact with the lithium metal electrode is not satisfactory for developing practical batteries. To circumvent this issue, we report the preparation of various doped cubic- phase LLZO SEs without vacancy formation (i.e., Li = 7.0 such as Li7La3Zr0.5Hf0.5Sc0.5Nb0.5O12 and Li7La3Zr0.4Hf0.4Sn0.4Sc0.4Ta0.4O12). The entropy-driven synthetic approach allows access to hidden chemical space in cubic-phase garnet and enables lower solid-state synthesis temperature as the cubic-phase nucleation decreases from 750 to 400 \u00b0C. We demonstrate that the SEs with Li = 7.0 show better reduction stability against lithium metal compared to SE with low lithium contents and identical atomic species (i.e., Li = 6.6 such as Li6.6La3Zr0.4Hf0.4Sn0.4Sc0.2Ta0.6O12). Moreover, when a Li7La3Zr0.4Hf0.4Sn0.4S",
          "llm_model": "llama3.2:3b",
          "prompt_version": "activation_energy_v3",
          "pipeline_version": "0.3.0"
        },
        "_property_type": "activation_energy"
      },
      {
        "value": 0.5,
        "unit": "eV",
        "temperature_range": null,
        "method": "Arrhenius",
        "pressure_MPa": null,
        "is_primary": true,
        "source_type": "primary",
        "material_formula": "Li7La3Zr2O12",
        "source": null,
        "notes": null,
        "_family": "LLZO",
        "value_normalized": 0.5,
        "unit_normalized": "eV",
        "_confidence": 1.0,
        "_issues": [],
        "_valid": true,
        "_primary_composition": "Li7La3Zr2O12",
        "_provenance": {
          "page": "1",
          "section": "Unknown",
          "table_number": null,
          "sentence": "Garnet-type Li7La3Zr2O12 (LLZO) solid electrolytes (SE) demonstrates appeal- ing ionic conductivity properties for all-solid-state lithium metal battery applications. However, LLZO (electro)chemical stability in contact with the lithium metal electrode is not satisfactory for developing practical batteries. To circumvent this issue, we report the preparation of various doped cubic- phase LLZO SEs without vacancy formation (i.e., Li = 7.0 such as Li7La3Zr0.5Hf0.5Sc0.5Nb0.5O12 and Li7La3Zr0.4Hf0.4",
          "chunk_text": "Garnet-type Li7La3Zr2O12 (LLZO) solid electrolytes (SE) demonstrates appeal- ing ionic conductivity properties for all-solid-state lithium metal battery applications. However, LLZO (electro)chemical stability in contact with the lithium metal electrode is not satisfactory for developing practical batteries. To circumvent this issue, we report the preparation of various doped cubic- phase LLZO SEs without vacancy formation (i.e., Li = 7.0 such as Li7La3Zr0.5Hf0.5Sc0.5Nb0.5O12 and Li7La3Zr0.4Hf0.4Sn0.4Sc0.4Ta0.4O12). The entropy-driven synthetic approach allows access to hidden chemical space in cubic-phase garnet and enables lower solid-state synthesis temperature as the cubic-phase nucleation decreases from 750 to 400 \u00b0C. We demonstrate that the SEs with Li = 7.0 show better reduction stability against lithium metal compared to SE with low lithium contents and identical atomic species (i.e., Li = 6.6 such as Li6.6La3Zr0.4Hf0.4Sn0.4Sc0.2Ta0.6O12). Moreover, when a Li7La3Zr0.4Hf0.4Sn0.4S",
          "llm_model": "llama3.2:3b",
          "prompt_version": "activation_energy_v3",
          "pipeline_version": "0.3.0"
        },
        "_property_type": "activation_energy"
      }
    ],
    "flagged": []
  },
  "evidence_graph_nodes": [
    {
      "sentence": "Table 1 | Calculated structural parameters of bond length, distortion index, and bond angle between metal and oxygen in Zr",
      "material": "Li7La3Zr2O12",
      "property_type": "conductivity",
      "value": 0.00918,
      "unit": "mS/cm",
      "source_type": "primary",
      "source": "Table 1 | Calculated structural parameters of bond length, distortion index, and bond angle between metal and oxygen in Zr",
      "section": "Table",
      "is_primary": true,
      "confidence": 1.0,
      "issues": [],
      "valid": true
    },
    {
      "sentence": "Table 1 | Calculated structural parameters of bond length, distortion index, and bond angle between metal and oxygen in Zr",
      "material": "Li7La3Zr2O12",
      "property_type": "conductivity",
      "value": 0.00769,
      "unit": "mS/cm",
      "source_type": "primary",
      "source": "Table 1 | Calculated structural parameters of bond length, distortion index, and bond angle between metal and oxygen in Zr",
      "section": "Table",
      "is_primary": true,
      "confidence": 1.0,
      "issues": [],
      "valid": true
    },
    {
      "sentence": "Garnet-type Li7La3Zr2O12 (LLZO) solid electrolytes (SE) demonstrates appealing ionic conductivity properties for all-solid-state lithium metal battery applications.",
      "material": "Li7La3Zr2O12",
      "property_type": "conductivity",
      "value": null,
      "unit": "",
      "source_type": "background",
      "source": "",
      "section": "Unknown",
      "is_primary": false,
      "confidence": 0.5,
      "issues": [
        "Missing value"
      ],
      "valid": false
    },
    {
      "sentence": "",
      "material": "Li7La3Zr2O12",
      "property_type": "activation_energy",
      "value": 0.3,
      "unit": "eV",
      "source_type": "primary",
      "source": "",
      "section": "Unknown",
      "is_primary": true,
      "confidence": 1.0,
      "issues": [],
      "valid": true
    },
    {
      "sentence": "",
      "material": "Li7La3Zr2O12",
      "property_type": "activation_energy",
      "value": 0.4,
      "unit": "eV",
      "source_type": "primary",
      "source": "",
      "section": "Unknown",
      "is_primary": true,
      "confidence": 1.0,
      "issues": [],
      "valid": true
    },
    {
      "sentence": "",
      "material": "Li7La3Zr2O12",
      "property_type": "activation_energy",
      "value": 0.5,
      "unit": "eV",
      "source_type": "primary",
      "source": "",
      "section": "Unknown",
      "is_primary": true,
      "confidence": 1.0,
      "issues": [],
      "valid": true
    }
  ],
  "evidence_graph": {
    "total_nodes": 6,
    "primary_nodes": 5,
    "by_property": {
      "conductivity": 3,
      "activation_energy": 3
    },
    "by_source_type": {
      "primary": 5,
      "background": 1
    }
  },
  "verification": {
    "n_compositions": 4,
    "n_conductivities": 2,
    "n_activation_energies": 3,
    "composition_issues": [
      "Charge imbalance in Li7La3Zr0.5Hf0.5Sc0.5Nb0.5O12: net charge = -3.5",
      "Charge imbalance in Li7La3Zr0.4Hf0.4Sn0.4Sc0.4Ta0.4O12: net charge = -2.8",
      "Charge imbalance in Li6.6La3Zr0.4Hf0.4Sn0.4Sc0.2Ta0.6O12: net charge = -2.2"
    ],
    "cross_source_conflicts": [],
    "arrhenius_flags": [],
    "summary": {
      "primary_composition": "Li7La3Zr2O12",
      "high_confidence_conductivities": 2,
      "flagged_conductivities": 0,
      "high_confidence_activation_energies": 3,
      "flagged_activation_energies": 0,
      "total_conflicts": 0,
      "composition_issues": 3
    }
  },
  "n_chunks": 43,
  "n_sections": 6,
  "evidence": [
    {
      "evidence_id": "3030b18e0632b779",
      "paper_id": "10.1038_s41467-022-35287-1",
      "doi": "10.1038/s41467-022-35287-1",
      "composition": "Li7La3Zr2O12",
      "family": "LLZO",
      "property": "conductivity",
      "value": 9.18e-06,
      "unit": "S/cm",
      "normalized_value": 9.18e-06,
      "normalized_unit": "S/cm",
      "temperature_celsius": null,
      "conductivity_type": null,
      "measurement_method": null,
      "pressure_MPa": null,
      "source": "Table 1 | Calculated structural parameters of bond length, distortion index, and bond angle between metal and oxygen in Zr",
      "is_primary": true,
      "confidence": 1.0,
      "issues": [],
      "valid": true,
      "extraction_date": "2026-07-31T11:12:31.156045",
      "page": "1",
      "section": "Unknown",
      "table_number": 1,
      "evidence_sentence": "Garnet-type Li7La3Zr2O12 (LLZO) solid electrolytes (SE) demonstrates appeal- ing ionic conductivity properties for all-solid-state lithium metal battery applications. However, LLZO (electro)chemical stability in contact with the lithium metal electrode is not satisfactory for developing practical batteries. To circumvent this issue, we report the preparation of various doped cubic- phase LLZO SEs without vacancy formation (i.e., Li = 7.0 such as Li7La3Zr0.5Hf0.5Sc0.5Nb0.5O12 and Li7La3Zr0.4Hf0.4",
      "llm_model": "llama3.2:3b",
      "prompt_version": "conductivity_v3",
      "pipeline_version": "0.3.0"
    },
    {
      "evidence_id": "d00be4ccf6a78404",
      "paper_id": "10.1038_s41467-022-35287-1",
      "doi": "10.1038/s41467-022-35287-1",
      "composition": "Li7La3Zr2O12",
      "family": "LLZO",
      "property": "conductivity",
      "value": 7.69e-06,
      "unit": "S/cm",
      "normalized_value": 7.69e-06,
      "normalized_unit": "S/cm",
      "temperature_celsius": null,
      "conductivity_type": null,
      "measurement_method": null,
      "pressure_MPa": null,
      "source": "Table 1 | Calculated structural parameters of bond length, distortion index, and bond angle between metal and oxygen in Zr",
      "is_primary": true,
      "confidence": 1.0,
      "issues": [],
      "valid": true,
      "extraction_date": "2026-07-31T11:12:31.156107",
      "page": "1",
      "section": "Unknown",
      "table_number": 1,
      "evidence_sentence": "Garnet-type Li7La3Zr2O12 (LLZO) solid electrolytes (SE) demonstrates appeal- ing ionic conductivity properties for all-solid-state lithium metal battery applications. However, LLZO (electro)chemical stability in contact with the lithium metal electrode is not satisfactory for developing practical batteries. To circumvent this issue, we report the preparation of various doped cubic- phase LLZO SEs without vacancy formation (i.e., Li = 7.0 such as Li7La3Zr0.5Hf0.5Sc0.5Nb0.5O12 and Li7La3Zr0.4Hf0.4",
      "llm_model": "llama3.2:3b",
      "prompt_version": "conductivity_v3",
      "pipeline_version": "0.3.0"
    },
    {
      "evidence_id": "e08c16b6aa4091fb",
      "paper_id": "10.1038_s41467-022-35287-1",
      "doi": "10.1038/s41467-022-35287-1",
      "composition": "Li7La3Zr2O12",
      "family": "LLZO",
      "property": "activation_energy",
      "value": 0.3,
      "unit": "eV",
      "normalized_value": 0.3,
      "normalized_unit": "eV",
      "temperature_celsius": null,
      "conductivity_type": null,
      "measurement_method": null,
      "pressure_MPa": null,
      "source": null,
      "is_primary": true,
      "confidence": 1.0,
      "issues": [],
      "valid": true,
      "extraction_date": "2026-07-31T11:12:31.156130",
      "page": "1",
      "section": "Unknown",
      "table_number": null,
      "evidence_sentence": "Garnet-type Li7La3Zr2O12 (LLZO) solid electrolytes (SE) demonstrates appeal- ing ionic conductivity properties for all-solid-state lithium metal battery applications. However, LLZO (electro)chemical stability in contact with the lithium metal electrode is not satisfactory for developing practical batteries. To circumvent this issue, we report the preparation of various doped cubic- phase LLZO SEs without vacancy formation (i.e., Li = 7.0 such as Li7La3Zr0.5Hf0.5Sc0.5Nb0.5O12 and Li7La3Zr0.4Hf0.4",
      "llm_model": "llama3.2:3b",
      "prompt_version": "activation_energy_v3",
      "pipeline_version": "0.3.0"
    },
    {
      "evidence_id": "0b5b52b6ae4db541",
      "paper_id": "10.1038_s41467-022-35287-1",
      "doi": "10.1038/s41467-022-35287-1",
      "composition": "Li7La3Zr2O12",
      "family": "LLZO",
      "property": "activation_energy",
      "value": 0.4,
      "unit": "eV",
      "normalized_value": 0.4,
      "normalized_unit": "eV",
      "temperature_celsius": null,
      "conductivity_type": null,
      "measurement_method": null,
      "pressure_MPa": null,
      "source": null,
      "is_primary": true,
      "confidence": 1.0,
      "issues": [],
      "valid": true,
      "extraction_date": "2026-07-31T11:12:31.156144",
      "page": "1",
      "section": "Unknown",
      "table_number": null,
      "evidence_sentence": "Garnet-type Li7La3Zr2O12 (LLZO) solid electrolytes (SE) demonstrates appeal- ing ionic conductivity properties for all-solid-state lithium metal battery applications. However, LLZO (electro)chemical stability in contact with the lithium metal electrode is not satisfactory for developing practical batteries. To circumvent this issue, we report the preparation of various doped cubic- phase LLZO SEs without vacancy formation (i.e., Li = 7.0 such as Li7La3Zr0.5Hf0.5Sc0.5Nb0.5O12 and Li7La3Zr0.4Hf0.4",
      "llm_model": "llama3.2:3b",
      "prompt_version": "activation_energy_v3",
      "pipeline_version": "0.3.0"
    },
    {
      "evidence_id": "aadc364777ae6611",
      "paper_id": "10.1038_s41467-022-35287-1",
      "doi": "10.1038/s41467-022-35287-1",
      "composition": "Li7La3Zr2O12",
      "family": "LLZO",
      "property": "activation_energy",
      "value": 0.5,
      "unit": "eV",
      "normalized_value": 0.5,
      "normalized_unit": "eV",
      "temperature_celsius": null,
      "conductivity_type": null,
      "measurement_method": null,
      "pressure_MPa": null,
      "source": null,
      "is_primary": true,
      "confidence": 1.0,
      "issues": [],
      "valid": true,
      "extraction_date": "2026-07-31T11:12:31.156157",
      "page": "1",
      "section": "Unknown",
      "table_number": null,
      "evidence_sentence": "Garnet-type Li7La3Zr2O12 (LLZO) solid electrolytes (SE) demonstrates appeal- ing ionic conductivity properties for all-solid-state lithium metal battery applications. However, LLZO (electro)chemical stability in contact with the lithium metal electrode is not satisfactory for developing practical batteries. To circumvent this issue, we report the preparation of various doped cubic- phase LLZO SEs without vacancy formation (i.e., Li = 7.0 such as Li7La3Zr0.5Hf0.5Sc0.5Nb0.5O12 and Li7La3Zr0.4Hf0.4",
      "llm_model": "llama3.2:3b",
      "prompt_version": "activation_energy_v3",
      "pipeline_version": "0.3.0"
    }
  ],
  "dataset_record": {
    "dataset_id": "b6ef02c3",
    "generated_at": "2026-07-31T11:12:31.156205",
    "paper": {
      "paper_id": "10.1038_s41467-022-35287-1",
      "doi": "10.1038/s41467-022-35287-1",
      "title": "As a promising next-generation battery system, batteries with inor-\nganic solid electrolyte garner considerable attention because it\nensures both safety and high energy density owing to the incom-",
      "year": 20
    },
    "evidence": [
      {
        "evidence_id": "3030b18e0632b779",
        "paper_id": "10.1038_s41467-022-35287-1",
        "doi": "10.1038/s41467-022-35287-1",
        "composition": "Li7La3Zr2O12",
        "family": "LLZO",
        "property": "conductivity",
        "value": 9.18e-06,
        "unit": "S/cm",
        "normalized_value": 9.18e-06,
        "normalized_unit": "S/cm",
        "temperature_celsius": null,
        "conductivity_type": null,
        "measurement_method": null,
        "pressure_MPa": null,
        "source": "Table 1 | Calculated structural parameters of bond length, distortion index, and bond angle between metal and oxygen in Zr",
        "is_primary": true,
        "confidence": 1.0,
        "issues": [],
        "valid": true,
        "extraction_date": "2026-07-31T11:12:31.156045",
        "page": "1",
        "section": "Unknown",
        "table_number": 1,
        "evidence_sentence": "Garnet-type Li7La3Zr2O12 (LLZO) solid electrolytes (SE) demonstrates appeal- ing ionic conductivity properties for all-solid-state lithium metal battery applications. However, LLZO (electro)chemical stability in contact with the lithium metal electrode is not satisfactory for developing practical batteries. To circumvent this issue, we report the preparation of various doped cubic- phase LLZO SEs without vacancy formation (i.e., Li = 7.0 such as Li7La3Zr0.5Hf0.5Sc0.5Nb0.5O12 and Li7La3Zr0.4Hf0.4",
        "llm_model": "llama3.2:3b",
        "prompt_version": "conductivity_v3",
        "pipeline_version": "0.3.0"
      },
      {
        "evidence_id": "d00be4ccf6a78404",
        "paper_id": "10.1038_s41467-022-35287-1",
        "doi": "10.1038/s41467-022-35287-1",
        "composition": "Li7La3Zr2O12",
        "family": "LLZO",
        "property": "conductivity",
        "value": 7.69e-06,
        "unit": "S/cm",
        "normalized_value": 7.69e-06,
        "normalized_unit": "S/cm",
        "temperature_celsius": null,
        "conductivity_type": null,
        "measurement_method": null,
        "pressure_MPa": null,
        "source": "Table 1 | Calculated structural parameters of bond length, distortion index, and bond angle between metal and oxygen in Zr",
        "is_primary": true,
        "confidence": 1.0,
        "issues": [],
        "valid": true,
        "extraction_date": "2026-07-31T11:12:31.156107",
        "page": "1",
        "section": "Unknown",
        "table_number": 1,
        "evidence_sentence": "Garnet-type Li7La3Zr2O12 (LLZO) solid electrolytes (SE) demonstrates appeal- ing ionic conductivity properties for all-solid-state lithium metal battery applications. However, LLZO (electro)chemical stability in contact with the lithium metal electrode is not satisfactory for developing practical batteries. To circumvent this issue, we report the preparation of various doped cubic- phase LLZO SEs without vacancy formation (i.e., Li = 7.0 such as Li7La3Zr0.5Hf0.5Sc0.5Nb0.5O12 and Li7La3Zr0.4Hf0.4",
        "llm_model": "llama3.2:3b",
        "prompt_version": "conductivity_v3",
        "pipeline_version": "0.3.0"
      },
      {
        "evidence_id": "e08c16b6aa4091fb",
        "paper_id": "10.1038_s41467-022-35287-1",
        "doi": "10.1038/s41467-022-35287-1",
        "composition": "Li7La3Zr2O12",
        "family": "LLZO",
        "property": "activation_energy",
        "value": 0.3,
        "unit": "eV",
        "normalized_value": 0.3,
        "normalized_unit": "eV",
        "temperature_celsius": null,
        "conductivity_type": null,
        "measurement_method": null,
        "pressure_MPa": null,
        "source": null,
        "is_primary": true,
        "confidence": 1.0,
        "issues": [],
        "valid": true,
        "extraction_date": "2026-07-31T11:12:31.156130",
        "page": "1",
        "section": "Unknown",
        "table_number": null,
        "evidence_sentence": "Garnet-type Li7La3Zr2O12 (LLZO) solid electrolytes (SE) demonstrates appeal- ing ionic conductivity properties for all-solid-state lithium metal battery applications. However, LLZO (electro)chemical stability in contact with the lithium metal electrode is not satisfactory for developing practical batteries. To circumvent this issue, we report the preparation of various doped cubic- phase LLZO SEs without vacancy formation (i.e., Li = 7.0 such as Li7La3Zr0.5Hf0.5Sc0.5Nb0.5O12 and Li7La3Zr0.4Hf0.4",
        "llm_model": "llama3.2:3b",
        "prompt_version": "activation_energy_v3",
        "pipeline_version": "0.3.0"
      },
      {
        "evidence_id": "0b5b52b6ae4db541",
        "paper_id": "10.1038_s41467-022-35287-1",
        "doi": "10.1038/s41467-022-35287-1",
        "composition": "Li7La3Zr2O12",
        "family": "LLZO",
        "property": "activation_energy",
        "value": 0.4,
        "unit": "eV",
        "normalized_value": 0.4,
        "normalized_unit": "eV",
        "temperature_celsius": null,
        "conductivity_type": null,
        "measurement_method": null,
        "pressure_MPa": null,
        "source": null,
        "is_primary": true,
        "confidence": 1.0,
        "issues": [],
        "valid": true,
        "extraction_date": "2026-07-31T11:12:31.156144",
        "page": "1",
        "section": "Unknown",
        "table_number": null,
        "evidence_sentence": "Garnet-type Li7La3Zr2O12 (LLZO) solid electrolytes (SE) demonstrates appeal- ing ionic conductivity properties for all-solid-state lithium metal battery applications. However, LLZO (electro)chemical stability in contact with the lithium metal electrode is not satisfactory for developing practical batteries. To circumvent this issue, we report the preparation of various doped cubic- phase LLZO SEs without vacancy formation (i.e., Li = 7.0 such as Li7La3Zr0.5Hf0.5Sc0.5Nb0.5O12 and Li7La3Zr0.4Hf0.4",
        "llm_model": "llama3.2:3b",
        "prompt_version": "activation_energy_v3",
        "pipeline_version": "0.3.0"
      },
      {
        "evidence_id": "aadc364777ae6611",
        "paper_id": "10.1038_s41467-022-35287-1",
        "doi": "10.1038/s41467-022-35287-1",
        "composition": "Li7La3Zr2O12",
        "family": "LLZO",
        "property": "activation_energy",
        "value": 0.5,
        "unit": "eV",
        "normalized_value": 0.5,
        "normalized_unit": "eV",
        "temperature_celsius": null,
        "conductivity_type": null,
        "measurement_method": null,
        "pressure_MPa": null,
        "source": null,
        "is_primary": true,
        "confidence": 1.0,
        "issues": [],
        "valid": true,
        "extraction_date": "2026-07-31T11:12:31.156157",
        "page": "1",
        "section": "Unknown",
        "table_number": null,
        "evidence_sentence": "Garnet-type Li7La3Zr2O12 (LLZO) solid electrolytes (SE) demonstrates appeal- ing ionic conductivity properties for all-solid-state lithium metal battery applications. However, LLZO (electro)chemical stability in contact with the lithium metal electrode is not satisfactory for developing practical batteries. To circumvent this issue, we report the preparation of various doped cubic- phase LLZO SEs without vacancy formation (i.e., Li = 7.0 such as Li7La3Zr0.5Hf0.5Sc0.5Nb0.5O12 and Li7La3Zr0.4Hf0.4",
        "llm_model": "llama3.2:3b",
        "prompt_version": "activation_energy_v3",
        "pipeline_version": "0.3.0"
      }
    ],
    "n_evidence": 5,
    "n_high_confidence": 5,
    "n_flagged": 0
  }
}

File: scandium_output/10.1038_s41467-022-35287-1/metadata.json
{
  "doi": "10.1038/s41467-022-35287-1",
  "title": "As a promising next-generation battery system, batteries with inor-\nganic solid electrolyte garner considerable attention because it\nensures both safety and high energy density owing to the incom-",
  "year": 20,
  "authors": "1,2,6"
}

File: scandium_output/10.1038_s41467-022-35287-1/paper.json (part 1 of 4)
{
  "paper_id": "10.1038_s41467-022-35287-1",
  "metadata": {
    "doi": "10.1038/s41467-022-35287-1",
    "title": "As a promising next-generation battery system, batteries with inor-\nganic solid electrolyte garner considerable attention because it\nensures both safety and high energy density owing to the incom-",
    "year": 20,
    "authors": "1,2,6"
  },
  "sections": [
    {
      "name": "Results",
      "page": 1,
      "start_para": 4,
      "end_para": 5,
      "text": "and discussion"
    },
    {
      "name": "Synthesis",
      "page": 1,
      "start_para": 6,
      "end_para": 16,
      "text": "of cubic garnet with high concentration of lithium\nWe synthesized Li7La3M2O12 (M = Zr, Hf, Sn, Sc, Ta or Nb) cubic-phase garnet by adopting various dopants in the Zr sites, considering charge balance. In particular, we searched various dopants that can substitute the Zr site given the defect formation energy and preference of dopants in the Zr site (Supplementary Fig. 1)21. The site-exchange energy difference in Supplementary Fig. 1 indicates the minimum value of the difference in the defect formation energy of dopants between Zr and Li or Zr and La sites. Therefore, the dopants with low defect for- mation energy and large difference in site-exchange energy can selectively substitute Zr site. Based on these criteria, the elements in the shaded region (Supplementary Fig. 1) were selected as dopants among the elements with various oxidation states. Speci\ufb01cally, In and Sc were considered as the dopant candidates among the elements with 3+ oxidation state. Among the elements with 4+ oxidation state, the metal elements Ir, Ru, and Pd were considered including Hf and Sn. Additionally, Nb and Ta, which have been widely applied to the vacancy-driven cubic-phase garnet, were selected because they Article https://doi.org/10.1038/s41467-022-35287-1 Nature Communications| (2022) 13:7638\nshowed the most favorable to substitute Zr among the elements with 5+ oxidation state. Given the average oxidation state obtained with the combinations of dopants, we synthesized the garnet according to the number of dopants in the Zr site. For dopants with 3+ oxidation state, we selected Sc instead of In owing to the lower defect formation energy and larger difference in the site-exchange energy. For 4+ dopants, Hf and Sn were selected as they are experimentally estab- lished for complete substitution of the Zr site (Li7La3Hf2O12, Li7La3Sn2O12)22,23. As displayed in Fig. 1a, pure cubic or tetragonal phases were obtained in case the number of elements in Zr site was above 3 or not exceeding 3, respectively. Both Li7La3Zr0.5 Hf0.5Sc0.5Nb0.5O12 (CZr\u2013Hf\u2013Sc\u2013Nb) and Li7La3Zr0.4Hf0.4Sn0.4Sc0.4Ta0.4 O12 (CZr\u2013Hf\u2013Sn\u2013Sc\u2013Ta) exhibited the diffraction pattern of cubic phase belonging to Ia\u00013d space group with lattice parameter a = 12.94724(16) \u212band 12.92713(63) \u212b, respectively. Whereas, Li7La3 Hf2O12 (THf) as well as Li7La3Zr2/3Hf2/3Sn2/3O12 (TZr\u2013Hf\u2013Sn) were synthe- sized as tetragonal phase (I41/acd space group) with lattice parameters a = 13.12498(11) \u212b, c = 12.63819(13) \u212b, and the phase was conveniently identi\ufb01ed by the diffraction peaks of (211) and (220) around 17\u00b0 and 19\u00b0 being separated into (211)/(112) and (220)/(202), respectively, owing to the lower symmetry of this phase compared to the cubic phase (Fig. 1b). * LiScO2 * Fig. 1 | Cubic phase stabilization without vacancy formation. a, b X-ray diffraction patterns of garnet with respect to number of dopants in Zr site. c, d X-ray and neutron diffraction patterns and Rietveld re\ufb01nement of Li7La3Zr0.4Hf0.4Sn0.4Sc0.4Ta0.4O12. Article https://doi.org/10.1038/s41467-022-35287-1 Nature Communications| (2022) 13:7638\nThe observations of inductively coupled plasma atomic emission spectroscopy (ICP-AES), Raman spectroscopy, and neutron diffraction (ND) measurements thoroughly proved that the cubic phase can be stabilized at lithium contents ~7 for CZr\u2013Hf\u2013Sc\u2013Nb and CZr\u2013Hf\u2013Sn\u2013Sc\u2013Ta. Initially, we evaluated and compared the contents of lithium and tran- sition metal in the garnet using ICP-AES by \ufb01xing the La contents as 3 per the formula unit of the garnet. The ICP results displayed that all the garnet compounds displayed lithium contents \u22657, regardless of the polymorphs (THf: 7.32, TZr\u2013Hf\u2013Sn: 7.168, CZr\u2013Hf\u2013Sc\u2013Nb: 7.247, CZr\u2013Hf\u2013Sn\u2013Sc\u2013Ta: 7.609), indicating that the stoichiometric composition of lithium is maintained without evaporation during the synthesis pro- cess. The Raman spectrum of CZr\u2013Hf\u2013Sn\u2013Sc\u2013Ta exhibited no detection of Li2CO3 that could be typically observed at 1100 cm\u20131, implying that nearly all lithium source participates in forming the garnet phase except little consumption for a few nanometers of Li2CO3 formation (Supple- mentary Fig. 2 and Supplementary Notes 1 and 2). Moreover, the relative ratio of amounts of transition metal ion was maintained as target composition (Supplementary Table 1). Furthermore, we precisely con- \ufb01rmed the lithium contents and site occupancy in CZr\u2013Hf\u2013Sn\u2013Sc\u2013Ta using combined re\ufb01nement analyses of the X-ray diffraction (XRD) and ND measurements (Fig. 1c, d, and Supplementary Table 2). Overall, the experimentally observed diffraction peaks corresponded appropriately with the calculated model of the cubic-phase garnet with equal occu- pancy of Zr, Hf, Sn, Sc, and Ta in the Zr site, and almost a pure phase (97.9 %) was obtained with trace amounts of LiScO2 (1%) and ZrO2 (1.1%) impurities (Supplementary Table 3). Although we considered whether the dopants can occupy the Li site or La site, all dopants selectively substituted the Zr site as expected from the results of \ufb01rst-principle calculation (Supplementary Fig. 1)21. The optimized integrated intensity R-factor (RI = 4.2%) of ND measurements was achieved at Li ~ 7.0 com- position (Supplementary Fig. 3) with nearly half of occupancy in the Li2 (96h) site (0.48) (Supplementary Table 4). Furthermore, the lithium contents in CZr\u2013Hf\u2013Sn\u2013Sc\u2013Ta was 7.0 based on the fact that the Li2 (96h) site occupancy was approximately 0.5. Given that the Li2 site is separated into two equivalent positions in the distorted octahedron9, the half-occupation of the site indicates the full-occupation in the distorted octahedral site, suggesting that x = 6 in LixLa3M2O12 denotes the upper limit of Li amount in the octahedral site. In addition, as the amount of lithium in the garnet structure increases, the occupancy of lithium sites with tetrahedral coordination (24d) decreases and those with octahedral coordination (96h) increases24. The ND results of CZr\u2013Hf\u2013Sn\u2013Sc\u2013Ta displayed that 5.76 lithium occupied the Li2 octahedral site in the cubic-phase garnet and the residual 1.24 lithium occupied the Li1 tetrahedral site. This result is in accordance to the trend of preferentially occupying the lithium in the octahedral site as the total amount of lithium per formula unit increases from x = 5.0 to x = 7.025,26. The high Li2 (96h) site occupancy of CZr\u2013Hf\u2013Sn\u2013Sc\u2013Ta exceeded that of the vacancy-driven garnet (Li = 6.5, Li2 occupancy = 0.375, corresponding to 4.5 lithium per the formula unit) reported in the literature24, indicating that the lithium contents of CZr\u2013Hf\u2013Sn\u2013Sc\u2013Ta is ~7. Combined results of ICP, Raman spectroscopy, and Rietveld re\ufb01nement of XRD and ND measurements indicate that the cubic- phase garnet can be stabilized with the increasing number of dopants in the Zr site without vacancy formation in the Li site. We evaluated the ionic conductivity of the garnet solid electrolyte with Li = 7.0 compo- sition. As expected, the tetragonal phase manifested low ionic con- ductivity of ~10\u20136 S/cm, whereas CZr\u2013Hf\u2013Sc\u2013Nb and CZr\u2013Hf\u2013Sn\u2013Sc\u2013Ta exhibited 2.7 \u00d7 10\u20134 and 1.7 \u00d7 10\u20134 S/cm bulk conductivity at 25 \u00b0C, respectively (Supplementary Fig. 4), which is proximate to the value of Al doped garnet (\u03c3Li+ = 2.11 \u00d7 10\u20134 S/cm)27. Entropy-driven stabilization of cubic phase The stabilization of the cubic-phase garnet presumably originates from the increase in entropy. Previous studies reported that the cubic-phase stabilization in the garnet compound system is an entropy-driven process involving redistribution of lithium ions and lithium vacancies. However, in our system, entropy is predominately increased by the incorporation of multiple distinct metal cations into a crystallographic equivalent site, unlike in the case of the conventional garnet with lithium vacancies28. To reveal the origin of the cubic-phase stabiliza- tion observed in the multicomponent garnet compound, we \ufb01rst investigated the stability of the cubic and tetragonal phases of the Li = 7.0 composition according to the number of dopants in the Zr site based on the density functional theory (DFT) calculations (Fig. 2). The local strain of the Zr site in two garnet polymorphs, which is an indi- cator of the degree of Li\u2013Li repulsion varied by the adjacent local environments sharing the corner and edge sites of the octahedral site, was compared according to the number of dopant species (Fig. 2a, b). The structural distortion of the tetragonal and cubic phase was com- pared based on the variance of both bond length (Zr\u2013O) and bond angle (O\u2013Zr\u2013O) for 16 Zr octahedral site in the supercell to investigate the internal strain impacting the phase stability (Fig. 2c and Table 1)10. In particular, the cubic phase experienced more internal strain than the tetragonal phase in terms of both distortion index of bond length and bond angle variance, regardless of the number of dopants as expected. Interestingly, the internal strain of the garnet phase containing \ufb01ve dopant species was relieved in comparison to the cubic phase con- taining only Zr. In the multicomponent cubic phase, both parameters indicated the internal strain decreased from 0.00918 to 0.00769 for distortion index and from 21.6939\u00b0 to 16.8122\u00b0 2. for bond angle var- iance. However, the tetragonal phases of Zr and Zr\u2013Hf\u2013Sn\u2013Sc\u2013Ta system displayed scarce distinction for the two parameters. These results implied that the internal strain energy required to maintain the cubic phase in the Li = 7.0 composition could be relatively lower for the garnet containing multiple dopant species than the garnet compound with only Zr. Moreover, we compared the enthalpy difference between the tetragonal and cubic phases; in contrast to our expectation, the tetragonal phase was more stable than the cubic phase in all compo- sitions (Fig. 2d). Furthermore, the gap of formation enthalpy between the tetragonal and cubic phase was negligible, regardless of the number of dopants (a few milli electron volts per atom) (Supplemen- tary Table 5). This signi\ufb01ed that the incorporation of multiple dopants into the Zr site can mitigate the internal strain, but it is not adequate to stabilize the enthalpy formation energy for the cubic phase of the garnet. Thus, it implies that the cubic phase stabilization in the garnet with multiple dopants is presumably caused by an entropy effect than the enthalpy effect. As evidence of entropy-driven stabilization, the increase in the number of dopants in the Zr site lowered the nucleation temperature of the cubic phase (Fig. 3 and Supplementary Fig. 5). In addition, we systematically investigated the phase evolution behavior using oper- ando XRD during the calcination process. We acquired XRD patterns during heating and cooling in the temperature range of 25\u20131000 \u00b0C. As depicted in Fig. 3a, the cubic phase formation started over 750 \u00b0C for Zr\u2013Hf\u2013Sn system with emergence of the two representative diffraction peaks at 16\u201317\u00b0 and 19\u201320\u00b0 corresponding to (211) and (220) planes, respectively. The observed cubic formation temperature was analo- gous to that formed by the solid-state synthetic route11. In contrast, the cubic phase formation started from 400 \u00b0C for more than four dopants in the Zr site, as portrayed in Fig. 3b, c, and Supplementary Fig. 6. The phase fractions for Zr\u2013Hf\u2013Sn\u2013Sc\u2013Ta system in the temperature range of 450\u20131000 \u00b0C were shown in Supplementary Fig. 7. The lowest temperature was observed in the solid-state reaction forming the cubic phase of garnet, which implied a potential applicability of the garnet with multiple dopants (more than 4) in terms of low-temperature ceramic processing for the production of inorganic solid-state elec- trolytes for secondary lithium batteries29. During the cooling process, we con\ufb01rmed that the phase transition from the cubic phase to the tetragonal phase was observed at 660 \u00b0C for Zr\u2013Hf\u2013Sn system Article https://doi.org/10.1038/s41467-022-35287-1 Nature Communications| (2022) 13:7638\n(Fig. 3d), whereas the cubic phase was maintained for the other garnet compounds with four or more dopants in the Zr site (Fig. 3e, f). We expected that Zr\u2013Hf\u2013Sc\u2013Nb or Zr\u2013Hf\u2013Sn\u2013Sc\u2013Ta system would also undergo the cubic\u2013tetragonal phase transition at below the phase formation temperature because of the entropy effect; however, we surprisingly detected that the cubic phase was maintained even at extremely low temperatures until \u2212253 \u00b0C (Supplementary Fig. 8). This may be caused by the sluggish kinetics of the cubic\u2013tetragonal phase transition at low temperatures, and in prior research, analogous phe- nomena have been reported for the entropy-driven stabilized com- pounds without polymorphic phase transitions30,31. The origin of the entropy-driven stabilization in complex chemical compound such as a garnet system was not apparently caused by the simple increase in the con\ufb01gurational entropy owing to increase in the number of elements in the equivalent crystallographic sites, explained in conventional high-entropy alloy or oxides32,33. Because, the change in the con\ufb01gurational entropy of the garnet according to the increase in the number of dopants in the Zr site produces the same amount of increase in both cubic and tetragonal phases. In terms of phonon vibrational entropy, it changes as the number of elements increases in both tetragonal and cubic phase, however, the difference in entropy change between the tetragonal and cubic phase is not relevant, even the entropy increase is slightly larger for the tetragonal phase than the cubic phase (Supplementary Fig. 9). However, the incorporation of various dopants in the Zr site potentially increases the number of accessible microstate basins for the cubic phase at a given energy or a \ufb01nite temperature. Given that the phonon vibrational and con\ufb01gura- tional entropy effects were minimal, it can be inferred that the cubic phase stabilization could be due to the increase of other entropy effects such as electronic entropy34,35 or electronic con\ufb01gurational entropy effects36. Ionic conductivity and reduction stability against Li metal To evaluate the effect of high lithium contents (Li = 7.0) in the cubic- phase garnet on ionic conductivity and the reduction stability against lithium metal, we compared the ionic conductivity and the reduction Table 1 | Calculated structural parameters of bond length, distortion index, and bond angle between metal and oxygen in Zr octahedral site at Li = 7.0 composition Phase Tetragonal (Zr) Cubic (Zr) Tetragonal (Zr\u2013Hf\u2013Sn\u2013Sc\u2013Ta) Cubic (Zr\u2013Hf\u2013Sn\u2013Sc\u2013Ta) Bond length (\u212b) 2.1205 2.1289 2.0992 2.0997 Average Distortion index 0.00254 0.00918 0.00337 0.00769 Average Bond angle variance (deg.2) 15.2785 21.6939 14.3168 16.8122 Fig. 2 | Local structure of Zr site and formation enthalpy with respect to number of dopant species. a Local crystal structure of the Zr site with adjacent Li site for the tetragonal phase and b the cubic-phase of garnet. Li1 and Li2 sites for the cubic-phase indicate the 24d tetrahedral and 96h octahedral site, respectively. c Calculated structural parameters of average bond distortion index and bond angle variance between metal and oxygen in the Zr octahedral site as the tetragonal and cubic phase with Li7La3M2O12 composition. d Difference in formation enthalpy energy between the cubic and tetragonal phase with respect to number of dopant species. Article https://doi.org/10.1038/s41467-022-35287-1 Nature Communications| (2022) 13:7638\nstability of two cubic-phase garnets with varying lithium contents (Fig. 4). First, we synthesized a cubic-phase garnet with Li = 6.6 com- position (Supplementary Fig. 10) with identical atomic species (Zr/Hf/ Sn/Sc/Ta) and increased the relative atomic ratio of Ta/Sc from 1 to 3 (Li6.6La3Zr0.4Hf0.4Sn0.4Sc0.2Ta0.6O12) for comparison, because the reduction stability is dependent as the type of dopant species20. The Rietveld re\ufb01nement result of ND exhibited the optimized Bragg-R factor (RI = 2.41 %) at the target composition (Li~6.6) and con\ufb01rmed a pure cubic phase (99.0%) with lattice parameter 12.91462(11) \u212b(Sup- plementary Figs. 11 and 12, and Supplementary Tables 6 and 7). The relaxation of internal strain, caused by the vacancy formation for relieving the Li\u2013Li repulsion, was con\ufb01rmed from Williamson\u2013Hall plot (Supplementary Fig. 13). Interestingly, the bulk ionic conductivity of the Li = 6.6 garnet was con\ufb01rmed as 3.2 \u00d7 10\u22124 S/cm at 25 \u00b0C, as displayed in Supplementary Fig. 10, which is 88% higher than that of the Li = 7.0 garnet (1.7 \u00d7 10\u22124 S/ cm at 25 \u00b0C). Several studies have studied the correlation between the amount of lithium and ionic conductivity. Goodenough\u2019s group argued that the formation of vacancyin octahedral sites contributed to high ionic conductivity, and a 3:1 ratio of Li+ occupancy/vacancy in those sites would be the optimal value in terms of fast ionic conduction37. Sakamoto\u2019s group rather insisted that increasing the lithium amount along with the 96h site occupancy enhances the ionic conductivity. This is because the high occupation of lithium ions in the 96h site can increase the number of effective charge carrier caused by destabilization of the lithium ions on the more mobile 96h site owing to the strong Coulombic repulsion at the reduced 24d\u201396h distance24. However, the correlation between the lithium/vacancy concentration and the ionic conductivity was unclear, especially for the cubic-phase garnet with the high lithium contents (>6.6) because its experimental implementation of the high lithium contents garnet remained a chal- lenge until so far. In the high-entropy cubic-phase garnet system offering a lithium-stuffed environmental with Li = 7.0 composition, the ND results con\ufb01rmed the highest occupancy of lithium in the octahe- dral 96h site (96%) among the reports on the cubic-phase garnets. In the Li > 6.6 composition in the cubic-phase garnet, the Li = 7.0 garnet Fig. 3 | Operando phase evolution during calcination for various numbers of dopants in Zr site. a\u2013c Contour plots of X-ray diffraction patterns during heating and d\u2013f cooling process in 14\u201320\u00b0. White arrow indicates the temperature of cubic phase formation or phase transition temperature from cubic to tetragonal phase. Article https://doi.org/10.1038/s41467-022-35287-1 Nature Communications| (2022) 13:7638\nexhibited nearly same 24d\u201396h distance (1.593(14) \u212b) with that of the Li = 6.6 garnet (1.58905(0) \u212b), despite displaying a high 96h site occupancy in comparison to the Li = 6.6 garnet (84%) (Supplementary Tables 4 and 7). This resulted in similar activation energy for both two different garnets (406.8 meV and 403.5 meV for the Li = 7.0 and Li = 6.6 garnet, respectively) (Supplementary Fig. 10b), which implies that in the case of garnet system with high lithium contents (Li > 6.6), the high occupation of lithium ions in the octahedral site has little effect on change of energy landscape for diffusion, rather, the increase of the number of vacancy for lithium interstitial site directly affect the increase in the prefactor of ionic conductivity. After assembling the symmetric cell (Li|SE|Li) for the two garnet compounds with different lithium contents by applying cold isostatic pressure of 250 MPa, we measured the electrochemical impedance spectroscopy (EIS) variations at 60 \u00b0C with respect to time (Fig. 4a\u2013c) to investigate the reduction stability. EIS spectra exhibit a depressed semicircle at low frequencies below 1000 Hz for both compositions of Li = 7.0 (Fig. 4a) and Li = 6.6 (Fig. 4b), and an additional semicircle is observed only in case of the Li = 6.6 garnet at high frequencies over 1000 Hz. The enlarged EIS spectrum of the Li = 7.0 garnet clearly showed that no semicircle appeared at high frequencies region over 1000 Hz (Supplementary Fig. 14). According to the equivalent capaci- tance value of constant phase element (QCPE = 9.2 \u00d7 10\u22123 F s\u03b1\u22121) at low frequencies, which is considered as the electrochemical reaction contribution38,39, the corresponding resistance is apparently induced by the barrier for Li diffusion including the charge transfer process (R3CPE3)20. The detailed \ufb01tting parameters are shown in Supplemen- tary Table 8. The depressed semicircle at high frequencies induced by the interfacial layer (R2CPE2) is observed only in the Li = 6.6 garnet given the capacitance value of constant phase element (QCPE = 5.6 \u00d7 10\u22127 F s\u03b1\u22121) and the negligible grain boundary resistance of sintered pellet (Supplementary Fig. 15). Considering the absence of interfacial resistance for the Li = 7.0 garnet and the high isostatic pressure up to 250 MPa for improved Li|SE adhesion, the interfacial resistance shown in the Li = 6.6 garnet was not caused by the con- striction resistance regarding the contact geometry40 but owing to the metal reduction interphase (MRI) layer formed after the chemical reaction with lithium20,41. According to the DFT calculations, the ther- modynamic reduction potentials for the Li = 7.0 and Li = 6.6 garnets displayed similar results of 1.34 and 1.45 V, respectively, owing to the reduction of Sn (Supplementary Fig. 16). In contrast, the reaction energy of the garnet with Li metal (at 0 V) was lower in case of the Li = 7.0 garnet (137.4 meV/atom) than the Li = 6.6 garnet (162.9 meV/ atom), thereby indicating that the garnet with high lithium contents could exhibit higher kinetic barrier for metal reduction by lithium metal in comparison to the garnet with less lithium contents. There- fore, this \ufb01nding implies that the kinetic barrier required for forming the MRI layer is dependent on the lithium composition in the garnet system. In particular, the chemically formed MRI layer increases the resistance at low frequencies as a function of time. Moreover, the bulk (R1) and interfacial resistance (R2) is almost maintained without sig- ni\ufb01cant variations for both Li = 7.0 and Li = 6.6 garnets. However, the Fig. 4 | Electrochemical impedance variations in entropy-driven cubic-phase garnet in Li||Li symmetric cell for different lithium contents. a, b Nyquist plots for the coin-type Li||Li symmetric cells with Li7La3Zr0.4Hf0.4Sn0.4Sc0.4Ta0.4O12 and Li6.6La3Zr0.4Hf0.4Sn0.4Sc0.2Ta0.6O12 garnet at 60 \u00b0C without additional external pressure. Inset \ufb01gures describe equivalent circuit model and scheme of interfacial layer structure with Li metal. c Variation in interfacial resistance for Li||Li symmetric cells as a function of time at 60 \u00b0C (time interval between measurements: 32 min). d Li stripping and plating pro\ufb01le of Li7La3Zr0.4Hf0.4Sn0.4Sc0.4Ta0.4O12 and e Li6.6La3Zr0.4Hf0.4Sn0.4Sc0.2Ta0.6O12 at 60 \u00b0C with a current density (J) of 0.2 mA cm\u20132. Article https://doi.org/10.1038/s41467-022-35287-1 Nature Communications| (2022) 13:7638\ndiffusional resistance including the charge transfer (R3) increased from 20 to 32.5 \u03a9 cm2 for the Li = 6.6 composition after 110 h, whereas that of the Li = 7.0 composition displayed a slight variation from 13.8 to 14.6 \u03a9 cm2. Overall, the rate constant of increase in the resistance per square root of time for the Li = 6.6 garnet (0.84 \u03a9 cm2/h0.5) was eight times higher than that of the Li = 7.0 garnet (0.1 \u03a9 cm2/h0.5) after 16 h, thereby implying that the cubic-phase garnet with high lithium con- tents in the structure is kinetically stable against lithium metal. During stripping and plating of the lithium metal, the Li = 6.6 garnet exhibited a greater increase in overpotential than the Li = 7.0 garnet, as displayed in Fig. 4d, e. To minimize the resistance variations originating from the morphological transformation or void formation at the Li|SE interface40,42, the lithium stripping and plating were per- formed at high temperature (60 \u00b0C) with a low current density of 0.2 mA/cm2 for 30 min, corresponding to an areal capacity of 0.1 mAh/ cm2. The initial overpotential of the Li = 6.6 garnet composition was small in comparison to that of the Li = 7.0 garnet owing to its relatively high ionic conductivity. During repeated 400 cycles of the lithium plating and stripping, the Li = 7.0 garnet displayed only negligible changes in the overpotential of ~ 1 mV, whereas the Li = 6.6 garnet exhibited a sizeable increase in the overpotential of ~4 mV. Although the absolute value of increase in the overpotential of the Li = 6.6 garnet appeared as small, it cannot be neglected, because the overpotential signi\ufb01cantly increased by 36% from the initial value. In addition, the impact was even greater, considering the high practical values required for practical applications, such as a large electrode area (~200 cm2), thin solid electrolyte (30 \u03bcm), high current density (5 mA cm\u20132), and wide operating temperature range (\u221220\u2013100 \u00b0C)43. Furthermore, the ex situ X-ray photoelectron spectroscopy (XPS) measurements and analyses con\ufb01rmed that the Li = 6.6 garnet was more vulnerable in terms of the reduction stability against lithium metal compared to the Li = 7.0 garnet. We performed XPS analysis on \ufb01ve metal core levels (La 3d, Zr 3d, Hf 4f, Sn 3d, and Sc 2p) for both Li = 7.0 and Li = 6.6 garnets after contact with the lithium metal for the same period, and the results are displayed in Supplementary Fig. 17. The contact with the lithium metal resulted in more reduction of both Zr and Sn for the Li = 6.6 garnet compared to the Li = 7.0 garnet, and other metal species displayed no signi\ufb01cant difference between the two garnets except for Zr and Sn. The reduction of Zr4+ to Zr2+ was evidently observed for the Li = 6.6 composition with the appearance of shoulder peaks at 181.7 eV. In contrast, only a chemical shift to 182.5 eV induced by a slight reduction was observed for the Li = 7.0 garnet. In Sn 3d core level, the lower binding energy of Sn 3d5/2 peak was observed for the Li = 6.6 garnet compared to the Li = 7.0 garnet (485.9 eV for Li = 7.0 garnet vs. 485.3 eV for Li = 6.6 garnet). These results signi\ufb01ed that the reduction stability of the garnet is in\ufb02uenced by the lithium con- tents as well as the dopant species in the garnet system. Similar trend is also observed in O-K edge spectra via ex situ soft X-ray absorption spectroscopy (sXAS). As shown in Supplementary Fig. 18, the Li = 7.0 garnet showed nearly identical absorption spectra regardless of the contact with the lithium metal, meanwhile, the Li = 6.6 garnet showed a slight increase in the peak intensity around 533.3 eV and in the range of 538.5\u2013539.7 eV after the lithium metal contact. Although the O-K edge spectrum has complex information owing to the various dopants-driven hybridization orbital (Sc-3d, Zr/ Sn-4d, Hf/Ta/La-5d, and O 2p), evolution in the Li = 6.6 garnet seems to be owing to the formation of MRI layer induced by Zr and Sn reduction con\ufb01rmed by XPS. Because there is no clear evidence of the ODI layer formation such as emergence of Li2O. In addition, the existence of shoulder peak in both Li = 7.0 and Li = 6.6 garnet (533.3\u2013534.1 eV) even after the contact the with lithium metal corroborates that cubic phase is well maintained without tetragonal phase formation. Absorption peak at low energy around 533.3\u2013534.1 eV for the Li = 6.6 and Li = 7.0 is believed as a feature of cubic phase by comparing the reference spectra of tetragonal-phase garnet (Li7La3Zr2/3Hf2/3Sn2/3O12) and Ta- doped cubic-phase garnet (Li6.5La3Zr1.5Ta0.5O12). In contrast to the cubic phase, the tetragonal phase showed only absorption peak at 535.2 eV without the peak at lower value, and the absence of shoulder peak (533.3\u2013534.1 eV, shaded region in Supplementary Fig. 18a, b) was also con\ufb01rmed by EELS analysis19. In addition, given the cubic phase was appropriately maintained for both samples as con\ufb01rmed by the ex situ Raman measurements and analyses (Supplementary Fig. 19), we can infer that the increase of the interfacial resistance was primarily induced by the formation of MRI layer with the metal reduction owing to the contact with the lithium metal without the phase transformation. Electrochemical energy storage performance in quasi-all-solid- state cell con\ufb01guration The battery performance of the quasi-all-solid-state cells was evaluated using the Li = 7.0 and the Li = 6.6 garnet solid electrolytes. The quasi- all-solid-state coin cell comprises a LiNi1/3Co1/3Mn1/3O2-based positive electrode (NCM111) wetter with a non-aqueous ionic liquid-based electrolyte solution (i.e., 2 M Lithium bis(\ufb02uorosulfonyl)imide (LiFSI)in N-methyl-N-propylpyrrolidinium bis(\ufb02uorosulfonyl)imide (Pyr13FSI)) and the SE in direct contact with a lithium metal negative electrode. The charge\u2013discharge pro\ufb01les of the Li metal coin cells containing the Li = 7.0 and Li = 6.6 garnet-type SEs and tested at 60 \u00b0C were illustrated in Fig. 5a and Supplementary Fig. 20, respectively. In case of the Li = 6.6 garnet, the initial discharge capacity was 3.0 mAh/cm2 at a current density of 0.8 mA/cm2 (Supplementary Fig. 20), which was slightly higher than that of the Li = 7.0 garnet (2.92 mAh/cm2 in Fig. 5a). This can be explained by the low overpotential originating from the relatively high ionic conductivity of the Li = 6.6 garnet (Supplementary Fig. 10b) compared to that of the Li = 7.0 garnet, as observed during the Li||Li symmetric cell measurements (Fig. 4d, e). In contrast to the result of the symmetric cell test, the short-circuit occurred in the Li = 6.6 garnet after only a few cycles even at a low current density of 0.4 mA/cm2 (Supplementary Fig. 20). Thereafter, we repeatedly con- ducted the cell cycle test for the Li = 6.6 garnet at various current densities. The results revealed the occurrence of the short-circuit in all cells under identical experimental conditions. The experimental dis- crepancy regarding the short-circuit formation observed in the Li = 6.6 garnet could be explained based on the low current density and the limited amount of lithium participating in the electrochemical reaction used in the Li||Li symmetric cell test. In the symmetric cell, a limited amount of lithium was used at a low current density of 0.2 mA/cm2 for 30 min corresponding to a capacity of 0.1 mAh/cm2 (Fig. 4e). However, a capacity of ~3.0 mAh/cm2 was used with a high current density of 0.8 mA/cm2 in the cell evaluation (Supplementary Fig. 20). Therefore, the relatively high current condition and large amounts of repeated lithium plating/stripping in the half-cell experiments could accelerate the dendrite formation at the interface between the electrolyte and electrode. On the other hand, we empirically found that critical current density (CCD) values in the case of Li||Li symmetric cells tended to be underestimated, compared to those of the half-cell experiments. The CCD values are governed by more complicated factors in the Li||Li symmetric cell con\ufb01guration than in the asymmetric half-cell con\ufb01g- uration, because lithium plating/stripping processes causing mor- phological transformation such as nucleation of lithium metal and its void formation, which in\ufb02uences the increase in interfacial resistance, occur simultaneously on both sides of the solid electrolyte. In addition, the presence of the resistive MRI layer observed only for the Li = 6.6 garnet may lead to early formation of short-circuits. The correlation between MRI layer and the premature short-circuit formation observed in the Li = 6.6 garnet remains a challenge to be elucidated. The charge\u2013discharge pro\ufb01le of the cell comprising the Li = 7.0 garnet SE was obtained by applying a current density of 0.8 mA/cm2 (~42.5 mA/g) within 2.85\u20134.2 V vs. Li+/Li at 60 \u00b0C, as illustrated in Fig. 5a. In the \ufb01rst cycle, the cell exhibited an initial discharge capacity of Article https://doi.org/10.1038/s41467-022-35287-1 Nature Communications| (2022) 13:7638\n155 mAh/g corresponding to 2.92 mAh/cm2 and 92% Coulombic ef\ufb01- ciency. Additionally, we measured the rate performance of the Li = 7.0 garnet by increasing the current density from 0.6 to 2.2 mA/cm2 at an interval of 0.2 mA/cm2 (Fig. 5b). At a high current density of 2.2 mA/ cm2, an areal capacity of 1.17 mAh/cm2 was obtained, which corre- sponds to 40% of the capacity value at a low current density of 0.8 mA/ cm2. After the initial cycling, the cell demonstrated stable cycle per- formance and maintained a high capacity over 143 mAh/g (~2.69 mAh/ cm2) until 700 cycles with 92% of capacity retention (Fig. 5c), contrast to that of the Li = 6.6 garnet. The stable cycling performance was a consequence of the reduction stability of the garnet against the lithium metal that kinetically hinders the increase in interfacial resistance, as con\ufb01rmed from Fig. 4c. In addition, we applied a surface modi\ufb01cation to the Li = 7.0 garnet to maximize its electrochemical behavior and improve the Li|| NCM111 cell performances. The surface treatment of the solid elec- trolyte pellet using acid treatment (1 M HCl for 30 min) was conducted as following reasons: (1) Removal of residual Li2CO3 layers in a few- nanometer-scale observed from XPS and sXAS measurements (Sup- plementary Fig. 2). (2) Increase of surface roughness to enlarge the contact area with the lithium metal anode. (3) Surface chemical mod- i\ufb01cation for inhibiting the formation of by-products. The acid- treatment is also known for an effective approach in signi\ufb01cantly reducing their interfacial resistance by removing the impurities as well as increasing the active surface area and modifying the composition of the surface3,44. No signi\ufb01cant changes in ionic conductivity or the ratio between multiple dopants at the Zr site was observed after acid treatment (Supplementary Fig. 21). As depicted in Supplementary Fig. 22, the initial discharge capacity increased to 3.17 mAh/cm2 com- pared to that before the acid-treatment at a current density of 0.8 mA/ cm2, and a high areal capacity of 2.45 mAh/cm2 was obtained at a high rate of 3.0 mA/cm2. Moreover, a discharge capacity retention of 86% after 800 cycles at 3.0 mA/cm2 and 60 \u00b0C was observed (Supplementary Fig. 23). In addition, we demonstrated that the cycle life could be further increased (i.e., discharge capacity retention of 86% after 2000 cycles at 3 mA/cm2 and 60 \u00b0C) at the expense of the initial reversible capacity to 1.66 mAh/cm2 by reducing the exposure time of the acid, as shown in Supplementary Fig. 24. The reversible capacity decreased with a low active surface area between the electrolyte and electrode as the acid treatment time decreased. Thus, the improve- ment of the cycle life was potentially caused by the reduced irregular surface damage owing to the isotropic characteristic of chemical wet etching, which suggested that precise surface engineering forming a stable interface is vital for improving the electrochemical perfor- mance, especially when using a thin solid electrolyte. In summary, we demonstrated the entropy-driven cubic phase stabilization in garnet-type solid electrolyte (Li7La3Zr2O12) by incor- porating \ufb01ve dopants in the Zr site. The dopants were selected by comprehensively considering their defect formation energy, site pre- ference, and valence state. Based on XRD, ND, and ICP measurements and analyses, we revealed that the multicomponent high-entropy garnet can stabilize the cubic phase at ambient temperatures at a constant lithium content of 7.0, unlike conventional vacancy-driven cubic-phase garnet compounds with Li \u22646.6. Additionally, we detected that the nucleation of the entropy-driven cubic phase initiates at a low temperature of 400 \u00b0C, indicating the possibility of low-temperature synthesis. For the garnet system, these high-entropy effects such as the stabilization of the high-temperature phase and reduction of the phase formation temperature were potentially caused by the population of various microstates affecting the electronic or electronic con\ufb01gura- tional contributions in the total entropy rather than the phonon vibrational and con\ufb01gurational entropy observed in the common high- entropy alloy systems, and thus, further in-depth study is required. Furthermore, the entropy-driven cubic-phase garnet displayed excel- lent reduction stability against lithium metal compared to the garnet with relatively low lithium contents in the kinetic aspect, and the high Fig. 5 | Battery performance of the quasi-all-solid-state Li||NCM111 cells com- prising Li7La3Zr0.4Hf0.4Sn0.4Sc0.4Ta0.4O12 as solid electrolyte. a Electrochemical pro\ufb01le of solid-state batteries at 60 \u00b0C with a current density (J) of 0.8 mA/cm2 from \ufb01rst to \ufb01fth cycles. Inset is the Nyquist plot of the cell at 25 \u00b0C before cycling. b Charge/discharge voltage pro\ufb01le with current density (J) increasing from 0.6 to 2.2 mA/cm2 (\u0394J = 0.2 mA/cm2) at 60 \u00b0C. c Long-term cycling stability performance of the quasi-all-solid-state Li||NCM111 cell at 60 \u00b0C and 0.8 mA/cm2. Article https://doi.org/10.1038/s41467-022-35287-1 Nature Communications| (2022) 13:7638\nlithium amount was maintained without transiting to the tetragonal phase. More importantly, the reduction stability and the increase in interfacial resistance have been relatively overlooked in comparison to the bulk ionic conductivity of solid electrolytes, because the overall resistance is primarily determined by the low bulk ionic conductivity of most solid electrolytes and the relatively large thickness/area ratio in most cell geometries. However, thin solid electrolyte with thickness \u2264100 \u03bcm should be required considering the energy density, and the proportion of interfacial resistance in the total resistance becomes more signi\ufb01cant in such cases. In terms of the lithium chemical potential in the garnet system, we con\ufb01rmed that the reduction stability was improved by increasing the lithium chemical potential, which formed a stable interface and inhibited the formation of ODI layers. This observation provides clues to the cor- relation between the formation of ODI layer and dendrite nucleation for future research. Furthermore, the high-entropy garnet can pro- vide a platform to further understand the fundamental parameters governing the lithium ionic conductivity and their correlation in a lithium-stuffed environment by allowing access to a cubic-phase garnet with Li > 6.6 composition, which is currently challenging to experimentally demonstrate
