Repository: ScandiumLabs-in/Scandium-Labs-Solid-State-Battery-Dataset

# Scandium Labs — Solid-State Battery (SSB) Materials Dataset
> **A Literature-Derived & DFT-Anchored Dataset for Solid-State Battery Electrolytes**  
> Unifying **30,071 bulk structural/thermodynamic DFT entries** with **sentence-verified experimental room-temperature ionic conductivity (σ<sub>RT</sub>) and activation energy (E<sub>a</sub>) transport labels**.

---

## About Scandium Labs

**Scandium Labs** is an AI-for-Science research company building open infrastructure for computational materials discovery — high-quality materials datasets, foundation models, and machine learning systems that let researchers explore millions of candidate materials before expensive laboratory or DFT vali

File: scandium_output/10.1038_s41467-023-40669-0/sections.json (part 1 of 2)
[
  {
    "name": "Results",
    "page": 1,
    "start_para": 3,
    "end_para": 5,
    "text": "Map of synthetically accessible NASICONs predicted by high- throughput DFT calculations High-throughput ground-state calculations were conducted to evaluate the phase stability of the NASICON structure across a Na1 Na2 AO4 (BO4) MO6 (M\u2019O6) a b T1 T2 c Na3 containing Sulfates only 641 synthetic accessible NASICONs Fig. 1 | Heat map of synthetically accessible NASICONs predicted by DFT. a Crystal structure of a rhombohedral NASICON showing the Na-ion conduction pathway. Two bottleneck triangles are denoted as T1 and T2. b High-throughput computation work\ufb02ow. c Distribution of the 641 DFT calculated synthetically accessible NASICONs. The color map indicates the number of stable compounds containing a speci\ufb01c metal pair. The orange squares indicate blocks including NASICONs with Na3 stoichiometry, and the grey squares mark blocks containing only sulfate-type NASICONs. Article https://doi.org/10.1038/s41467-023-40669-0 Nature Communications| (2023) 14:5210\nwide range of compositions. The screening criteria are summarized in Fig. 1b. We considered the general formula NaxMyM\u20192\u2212y (AO4)z(BO4)3\u2212z, i.e., both the metal site and polyanion site can be occupied by up to two species. In particular, we considered SiO4 4-, PO4 3- and SO4 2- as possible polyanions and 16 possible electro- chemical inactive metals for M and M\u2019. (Fig. 1b). As the Na content x can take values from 0 to 4.0, y can take values from 0 to 2.0, and z can take values from 0 to 3.0. Using intervals of 0.5 for sampling these composition variables, 3881 charge-balanced compositions were enumerated, and their energy above the convex hull (Ehull) in the relevant chemical space was calculated using DFT. To guide the experimental exploration at high temperature37, we further com- puted the ideal con\ufb01gurational entropy (Sideal, see Methods) of each composition. We obtained 641 NASICONs with Ehull \u2212SidealT \u22640 (T = 1000 K), making them likely to be synthetically accessible. To narrow the target to possible solid-state conductors, SO4 2\u2212-con- taining NASICONs were excluded at this point because they are generally less stable at high temperature and therefore challenging to densify28. Of the 242 remaining SO4 2\u2212-free NASICONs, only 23 compounds with Na3 stoichiometry were further considered, within which the electrochemical performance of 17 compounds has not yet been reported (Supplementary Table 1). Finally, 8 of these NASICON compounds were successfully synthesized through a classic solid-state synthesis. The distribution of the 641 NASICONs predicted to be synthetically accessible is presented in Fig. 1c, sorted by their metal chemistry. The color intensity and number in each box indicate the number of stable compounds found that contain both metal elements. The heat map is further annotated as follows: (1) blocks that contain at least one Na3 compound are highlighted with orange rectangles; (2) blocks that only have sulfate NASICONs, and therefore not included in the experimental study, are marked with grey rectangles."
  },
  {
    "name": "Experimental",
    "page": 1,
    "start_para": 6,
    "end_para": 8,
    "text": "exploration of the predicted NASICONs as poten-\ntial solid conductors"
  },
  {
    "name": "Experimental",
    "page": 1,
    "start_para": 9,
    "end_para": 11,
    "text": "exploration via solid-state methods of the 17 NASICONs\nmentioned above led to the synthesis of 8 NASICON compounds."
  },
  {
    "name": "Supplementary",
    "page": 1,
    "start_para": 12,
    "end_para": 15,
    "text": "Table 1 summarizes all the synthesis attempts,\nincluding failures. Although many silicate NASICONs containing metals with 5+ oxidation state were predicted to be synthesizable, they ten- ded to form NaM5+O3 competing phases. Some failed synthesis attempts also involved the melting of precursors, even at relatively low temperatures (~600 \u00b0C). Note that for all the synthesis attempts, only the calcination temperatures were varied (600\u20131100 \u00b0C) to optimize the synthesis outcome; therefore, other variables such as the pre- cursor selection, mixing, calcination atmosphere, or even alternative synthesis routes might be considered to access those phases38\u201340. X-ray diffraction (XRD) patterns of the successfully synthesized NASICONs are presented in Fig. 2. Among the 8 compositions, only Na3HfZrSi2PO12 has a monoclinic structure (C2/c), whereas all the others crystallize in a rhombohedral (R-3c) structure. Representative Rietveld re\ufb01nement pro\ufb01les for the monoclinic (Na3HfZrSi2PO12) and rhombohedral (Na3HfScSiP2O12) structures are presented in Figs. 2a and 2b, respectively, both of which show a small amount of impurity phase, consistent with previous \ufb01ndings in the literature41. Supple- mentary Fig. 1 presents the re\ufb01ned XRD patterns for other NASICONs, with the extracted lattice parameters summarized in Supplementary Fig. 2, and other re\ufb01ned structural parameters summarized in Sup- plementary Table 2\u20139. In general, the c lattice parameter is mainly affected by the polyanion species, which determine the unit-cell volume, with a larger volume for increasing silicate content. The a lattice parameter, instead, is primarily controlled by the metal species. Dense pellets of the as-synthesized materials were prepared (Methods and Supplementary Table 10) for the electrochemical impedance spectroscopy (EIS) tests. The bulk and grain-boundary a c \u25cf HfO2 \u25bc Ca3(PO4)2 \u25cf \u25cf \u25cf \u25cf \u25cf \u25cf \u25bc b Intensity (arb. units) Intensity (arb. units) Intensity (arb. units) ZrO2 (14.15%) R R HfO2 (1.35%) Fig. 2 | XRD patterns of the as-synthesized NASICONs. Rietveld re\ufb01nement results of synchrotron XRD data of Na3HfZrSi2PO12 with monoclinic C2/c symmetry (a), and of Na3HfScSiP2O12 with rhombohedral R-3c symmetry (b). c Lab XRD patterns of other as-synthesized NASICONs. The corresponding re\ufb01nement results are presented in Supplementary Fig. 1, and structural parameters in Supplementary Table 2\u20139. Article https://doi.org/10.1038/s41467-023-40669-0 Nature Communications| (2023) 14:5210\nconductivities at room temperature (~25 \u00b0C) are summarized in the top panel of Fig. 3, and the corresponding Nyquist plots, equivalent cir- cuits and \ufb01tting parameters are presented in Supplementary Fig. 3\u20134,"
  },
  {
    "name": "Supplementary",
    "page": 1,
    "start_para": 16,
    "end_para": 19,
    "text": "Table 11, respectively. In Fig. 3, the compounds are\ngrouped by their polyanion chemistry, i.e., phosphates (PO4)3 and mixed silicate-phosphates (SiO4)(PO4)2 and (SiO4)2(PO4). In each polyanion group, compounds are sorted by ascending average metal radius (\u0001rM). In general, the ionic conductivity increases as the silicate content increases19, irrespective of the cations. Speci\ufb01cally, the total conductivities of the pure phosphate group are in the range of 10\u22126 to 10\u22125 S cm\u22121, whereas those of the (SiO4)(PO4)2 group are in the range of 10\u22125 to 10\u22124 S cm\u22121. The highest ionic conductivity of 4.4 \u00d7 10\u22124 S cm\u22121 is achieved in Na3HfZr(SiO4)2(PO4). Within each polyanion group, the ionic conductivity shows a non-monotonic trend with \u0001rM . Indeed, the ionic conductivity increases with \u0001rM only up to an optimal value. For example, the ionic conductivity increases from 2.40 \u00d7 10\u22126 to 6.48\u00d710\u22125 S cm\u22121 in going from Na3HfMg(PO4)3 (\u0001rM = 0.715 \u00c5) to Na3ScIn(PO4)3 (\u0001rM = 0.773 \u00c5) and from 6.17\u00d710\u22125 S cm\u22121 for Na3Hf1.5Mg0.5(SiO4)(PO4)2 (\u0001rM = 0.713 \u00c5) to 1.87 \u00d7 10\u22124 S cm\u22121 for Na3HfSc(SiO4)(PO4)2 (\u0001rM = 0.728 \u00c5). Further increasing \u0001rM is unfavorable with both polyanion compositions, as Na3ScY(PO4)3 (\u0001rM = 0.823 \u00c5) and Na3Hf1.5Ca0.5(SiO4)(PO4)2 (\u0001rM = 0.783 \u00c5) appear to have lower con- ductivities of 4.10\u00d710\u22126 and 2.93\u00d710\u22125 S cm\u22121, respectively. The re\ufb01ned compositions are listed in Supplementary Table 2 \u2013 9, and agree rea- sonably with the nominal composition, so that the trend of the average cation radius presented in Fig. 3 remains valid. Therefore, nominal compositions are used in the analysis for simplicity. However, Na content <3 are observed for the re\ufb01ned compositions, probably due to the Na loss during the high temperature annealing. The ionic conductivity of each NASICON was measured at various temperatures (Supplementary Fig. 6), revealing typical Arrhenius behavior, and the extracted activation energies are plotted in the bottom panel of Fig. 3. Consistent with the trend in the conductivities, as the silicate content increases, the activation energy generally decreases. Similarly, the activation energy is reduced when large M cations are present, though there is a limit to the bene\ufb01ts of this size effect. Na3HfZr(SiO4)2(PO4), which has the highest ionic conductivity, also exhibits the lowest bulk activation energy of 0.302 eV. These experimental observations indicate that for our as-synthesized NASI- CONs, the ionic conductivity is primarily determined by the activation energy. It is worth noting that though the nominal Na content of the as- synthesized compounds are all equal to 3, the ratio between Na1, Na2 site occupancies can be different (Supplementary Table 2\u20139, Supple- mentary Fig. 7). The Na1 site occupancy decreases as the silicate con- tent increases19: the three NASICONs with pure phosphates have Na1 occupancy of ~0.8, whereas the monoclinic Na3HfZr(SiO4)2(PO4) phase with the highest ionic conductivity exhibits the lowest Na1 occu- pancy of ~0.63. Further compositional optimization based on text-mined ionic conductivity data To generalize our \ufb01ndings, we investigated a text-mined dataset con- taining the experimentally measured ionic conductivity of 475 repor- ted NASICONs. The corresponding papers were identi\ufb01ed by screening over two million materials science articles with criteria for speci\ufb01c materials (i.e., NASICONs) and properties (i.e., ionic conductivity) via chemical named entity recognition42\u201344. Three compositional variables were used to visualize the distribution of the ionic conductivity data obtained from the literature: the Na content (x), average metal radius (\u0001rM), and average A site radius (\u0001rA). As the ionic radius of Si4+ (0.26 \u00c5) is larger than that of P5+ (0.17 \u00c5), the variation of the silicate content in Fig. 3 can be appropriately re\ufb02ected by \u0001rA. Therefore, a three- dimensional compositional space of the NASICONs was constructed, as shown in Fig. 4a, with the color of each point indicating its ionic conductivity on a log scale. Overall, the ionic conductivity of NASI- CONs varies greatly with composition, ranging from 10\u221214 to 10\u22123 S cm\u22121. However, this \ufb01nding should be taken with caution because some of this difference may also result from inconsistent sample preparation or testing methods between the various literature studies. In parti- cular, pellet density and varying interfacial resistance may affect the measured ionic conductivity. These experimental details are often not explicitly reported in the literature19. In Fig. 4a, most high ionic con- ductivity values can be found in certain narrow subspaces. For instance, two thin sections with 0.70 \u2264\u0001rM \u22640.74 \u00c5 and 2.5 \u2264x \u22643.5 are highlighted, respectively, and the projections of data points within those two sections are plotted in Fig. 4b and Fig. 4c. Figure 4b indicates that, within the group of pure phosphates (\u0001rA = 0.17 \u00c5), the high-ionic-conductivity compositions have Na con- tent around x = 2.5 (though the limited number of Na-rich phosphates that have been reported limit the con\ufb01dence level of this \ufb01nding). As the silicate content increases (\u0001rA increasing), the Na content, at which point the ionic conductivity is maximized shifts toward higher values. For NASICONs with silicate contents equal to or larger than two (per formula unit of three polyanion groups), the optimal Na content is between 3.0 and 3.4. Note that the optimal Na content has already been investigated in previous studies19,23,36,45. However, we argue that the optimal value might be different for different polyanion compo- sitions, and in the following section we investigate the Na content effect in more depth by setting other compositional variables constant in AIMD simulations. Figure 4c shows that the maximum ionic con- ductivity occurs when \u0001rM is slightly above 0.72 \u00c5 (though the exact optimal value might be dependent on polyanion species), whereas NASICONs with a \u0001rM that is too small or too large are less likely to exhibit high ionic conductivity. Some exceptions are found among phosphate NASICONs with large lanthanide elements such as Er or Dy as doping cations that exhibit high ionic conductivity46, however, the temperature at which EIS measurements were taken was not explicitly mentioned. Among all the NASICONs synthesized in our limited set of experiments, Na3HfZrSi2PO12 exhibits the highest ionic conductivity. (PO4)3 SiO4(PO4)2 (SiO4)2PO4 log Ea Fig. 3 | Measured ionic conductivity of as-synthesized NASICONs. Scatter plots of room-temperature (~25 \u00b0C) conductivities (log scale, upper panel) \ufb01tted from Nyquist plots (Supplementary Fig. 3) and activation energies (lower panel) extracted from the linear \ufb01tting of the Arrhenius plots (Supplementary Fig. 6). The bulk properties are indicated by blue circles, whereas the total properties are indicated by orange ones. On the x-axis, the compounds are grouped by polyanion chemistry, and in each group, compounds are ordered by increasing average metal radius (\u0001rM, in \u00c5). \u0001rM of each compound is also labeled in the bottom panel. Article https://doi.org/10.1038/s41467-023-40669-0 Nature Communications| (2023) 14:5210\nHowever, the data in Fig. 4 indicate that the ionic conductivity might still be further improved by modifying the average cation radius and stoichiometry of Na3HfZrSi2PO12. Therefore, we attempted to use Sc3+ as a large-size dopant with a lower valence to bring both the average cation radius and Na content toward the optimized values. By repla- cing 0.2, 0.4 Hf4+ per f.u. with Sc3+, the average cation radius can be increased from 0.715 \u00c5 to 0.719 and 0.722 \u00c5, and the Na content to 3.2 and 3.4, respectively. Figure 5a presents the XRD patterns of Sc- substituted Na3.2Hf0.8Sc0.2ZrSi2PO12 and Na3.4Hf0.6Sc0.4ZrSi2PO12. Both compounds show a majority of NASICON phase with a small amount of ZrO2 impurity. As the Sc content increases, Na3.4Hf0.6Sc0.4ZrSi2PO12 no longer retains the monoclinic (C2/c) symmetry and can be properly re\ufb01ned with a rhombohedral model (Supplementary Fig. 5). EIS spectra of both compounds using Na metal as electrodes are presented in Fig. 5b. Compared with pristine Na3HfZrSi2PO12, both Na3.2Hf0.8Sc0.2ZrSi2PO12 and Na3.4Hf0.6Sc0.4ZrSi2PO12 exhibit higher total ionic conductivity of 0.48 and 1.2 mS cm\u22121, respectively. In par- ticular, 1.2 mS cm\u22121 is one of the highest conductivities among reported NASICON conductors at room temperature ( ~ 25 \u00b0C)47,48. It is worth noting thatthe ionicconductivity of this materialmay stillbe improved by increasing the silicate content, as inferred from the experimental and text-mined data, or by optimizing the sintering condition via hot pressing or spark plasma sintering techniques, instead of the cold- pressing method used in this work. However, the former essentially requires the incorporation of high-valence charge compensators, which may be inhibited by the challenges related to the synthesis of materials with 5+ metals and high silicate content (Supplementary Table 1). The stability of Na3.4Hf0.6Sc0.4ZrSi2PO12 against a Na-metal anode was evaluated by constructing a Na | Na3.4Hf0.6Sc0.4ZrSi2PO12 | Na symmetric cell. As shown in Fig. 5c, stable Na stripping and plating are achieved, and the small overpotentials are stable throughout the 200- h test. EIS spectra of the Na-metal symmetric cell were collected after 100-h and 200-h cycling, showing no obvious change in the overall impedance (Supplementary Fig. 9), indicating that the NASICON\u2013Na metal interface is stable."
  },
  {
    "name": "Discussion",
    "page": 1,
    "start_para": 20,
    "end_para": 23,
    "text": "Our experimental analysis, combined with the large-scale extraction of ionic conductivity data from the literature, establishes optimal ranges for Na content, polyanion chemistry, and average metal radius. To better understand how these various compositional variables affect the ionic conductivity, ab initio molecular dynamic (AIMD) simulations were performed, and the results are presented in Fig. 6. Three different NASICON groups with different controlled variations in composition were designed so as to separate the effect of each variable as inde- pendently as possible: 1. Na-content variation: The polyanion chemistry per formula unit was \ufb01xed to be either (PO4)3 or (PO4)2(SiO4) with the average cation radius kept near 0.715 \u00c5 while varying the Na content by modifying the ratio between Hf4+ (0.71 \u00c5) and Mg2+ (0.72 \u00c5) with similar size. b 0.70 \u2264 \u2264 0.74 = 0.72 \u00c5 Dy-, Er-based 2.5 \u2264 x \u2264 3.5 c log(\u03c3) (S cm-1) (x) (SiO ) PO SiO (PO ) (PO ) SiO (PO ) (SiO ) PO (PO ) Fig. 4 | Reported room-temperature (~ 25 \u00b0C) NASICON conductivities as a function of compositional variables. a Three-dimensional scatter plot of the reported NASICON conductivities as a function of Na content (x), average M site radius (\u0001rM), and average A site radius (\u0001rA). The ionic conductivity (on a log scale) of each NASICON is represented by the color bar. b Projection of data points between \u0001rM = 0.70 \u00c5 and \u0001rM = 0.74 \u00c5 in a on the Na content \u00d7\u0001rA plane. c Projection of the data points between x = 2.5 and x = 3.5 in a on the \u0001rM \u00d7\u0001rA plane. The as-synthesized NASICONs in this work are represented by triangles: 1: Na3HfMg(PO4)3, 2: Na3ScIn(PO4)3, 3: Na3ScY(PO4)3, 4: Na3Hf1.5Mg0.5(SiO4)(PO4)2, 5: Na3Zr1.5Mg0.5(SiO4)(PO4)2, 6: Na3HfSc(SiO4)(PO4)2, 7: Na3Hf1.5Ca0.5(SiO4)(PO4)2, 8: Na3HfZr(SiO4)2(PO4), 9: Na3.4Hf0.6Sc0.4ZrSi2PO12. Article https://doi.org/10.1038/s41467-023-40669-0 Nature Communications| (2023) 14:5210\nb a c Intensity (arb. units) Fig. 5 | Optimization of ionic conductivity via Sc doping. a XRD patterns. The peaks between 18\u00b0 and 20\u00b0 are highlighted to show the change in crystal symmetry. b Nyquist plots obtained from EIS at room temperature (~25 \u00b0C). Indium metal was used as blocking electrodes for Na3HfZrSi2PO12, whereas Na metal was used as the electrodes for Na3.2Hf0.8Sc0.2ZrSi2PO12 and Na3.4Hf0.6Sc0.4ZrSi2PO12. c Na stripping and plating tests in a temperature chamber at 25 \u00b0C at various current rates of a Na| Na3.4Hf0.6Sc0.4ZrSi2PO12 | Na symmetric cell. a b c d e f g h i Ea log Fig. 6 | Bulk ionic conductivities, activation energies, and prefactors calcu- lated by AIMD. Calculated room-temperature (300 K) bulk ionic conductivities (a) and activation energies (d) with error bars77, and prefactors (g) of Na1+2yHf2\u2212yMgyP3O12 (y = 0, 0.5, 0.75, 1, 1.5, labeled blue) and Na2+2zHf2\u2212zMgzSiP2O12 (z = 0, 0.25, 0.5, 0.75, 1, labeled yellow). In these two groups, both the polyanion composition and cation radius are kept constant. Note that for compounds with y = 0, 1.5 and z = 1, the conductivities were not converged and therefore set as \u00ab 10\u22129 mS cm\u22121. b, e, h Group of Na3MM\u2019Si2PO12 (M, M\u2019 = Ti, Hf, Sn, Zr), with constant Na content x and polyanion composition. c, f, i Group of Na3Hf2\u2212zMgzSi2\u22122zP1+2zO12 (z = 0, 0.5, 1) where \u0001rM and the Na content x are kept constant. The error bars quantifying the statistical con\ufb01dence levels of diffusion results from AIMD are calculated according to He et al. 77. Article https://doi.org/10.1038/s41467-023-40669-0 Nature Communications| (2023) 14:5210\n2. Variation of the cation size: The Na content was \ufb01xed to be Na3 per formula unit with (PO4)(SiO4)2 as the polyanion while varying the average cation radius by modifying the combination of different M4+ metal cations. 3. Polyanion composition: The Na content was \ufb01xed to be Na3 per formula unit with the cation radius kept at ~0.715 \u00c5 while mod- ifying the polyanion and charge compensating through the ratio between Hf4+ (0.71 \u00c5) and Mg2+ (0.72 \u00c5). Figure 6 shows the AIMD calculated ionic conductivity at 300 K (Fig. 6a\u2013c), the activation energy (Fig. 6d\u2013f), and the prefactor for Na diffusion (Fig. 6g\u2013i) for the three compound groups. The correlations between the ionic conductivity and compositional variables in Fig. 6a\u2013c are generally consistent with our experimental and text- mined ionic conductivity trends. Regarding the Na content effect, in Figs. 6a and 6d, conductivities and activation energies vary simulta- neously with Na content, indicating that Na content not only deter- mines the charge-carrier concentration, as expected, but also affects the ionic conductivity through the migration barrier. The correlation between Na content and migration barrier can be rationalized as fol- low: the migration barrier is determined by the size of the bottleneck for ion hopping, which is then controlled by the lattice parameter. For NASICONs with 1Na per formula unit, Na ion sits inthe Na1 (6b) site that is face-sharing with two MO6, as shown in Fig. 1a. Increasing Na content will displace the Na+ into the Na2 (18e) site, which results in reduced occupancy of the Na1 site and increased electrostatic repulsion between MO6 units, leading to larger unit cell volume and therefore bottleneck size37. This trend is supported by the correlation between Na content and lattice parameter, as shown in Supplementary Fig. 10. Furthermore, consistent with the text-mined data in Fig. 4b, Fig. 6a also shows that the optimal Na content for ionic conductivity is polyanion dependent: for phosphates the optimal value is 2.5 while for mixed polyanions the optimal value is near 3. Correspondingly in Fig. 6d, the Na content that is optimal for lowering the migration barrier is also lower for phosphates than for mixed polyanions. This result indicates that the optimal Na content for different polyanion composition appears to be mostly driven by Na\u2019s effect on the activation energy rather than by its direct relation to the carrier concentration. The correlation between the cation radius and activation energy, displayed in Fig. 6e, is consistent with our experimental observation, i.e., the activation energy generally decreases with increasing cation radius but becomes mostly insensitive once surpassing the optimal value. Our \ufb01nding is also in line with previous studies indicating that an optimal cation radius exists23,47, and here we demonstrate this effect more rigorously by keeping other compositional variables constant. The results in Fig. 6f show that by keeping the Na content and cation radius constant, the activation energy can be reduced up to ~200 meV solely by increasing the silicate content from 0 to 2/3, implying that the highest ionic conductivity might be obtained in pure silicate NASI- CONs or NASICONs with SiO4 4\u2212content above 2/3. However, the experimental validation of this optimum is challenging as synthesis attempts for this type of NASICON were unsuccessful via the solid- state method (Supplementary Table 1). Increasing the Na content, metal radius, and/or Si content all lead to the increase of the lattice constant of NASICON and thereby enhance the ionic conductivity. This observation would indicate that Na mobility is mostly controlled by the size of some migration bottleneck, and not by other effect such as cation-cation interaction49\u201352, topology5,51,53,54, or polyanion-assisted motion55\u201360. While the dominant effect of the compositional variables is likely the control of the size of the ion migration bottleneck and, therefore, the activation energy, the composition also has a more subtle effect on the ordering tendency of Na ions and lattice softness of the NASICON framework, which is re\ufb02ected in the variation of the prefactor for Na diffusion. The evolution of the prefactor differs from that of the acti- vation energy and ionic conductivity. Generally, it becomes smaller as the ionic conductivity becomes larger, consistent with prior \ufb01ndings in the literature61\u201363. When tuning Na content and metal radius (Figs. 6g, 6h), the prefactor is minimal when the ionic conductivity is maximal, consistent with a reduction in attempt frequency for ion migration when the compound softens due to the increase in lattice parameter. The polyanion chemistry shows less (inverse) correlation with the activation energy as shown in Fig. 6i. Such a divergent evolution sug- gests that the prefactor can be used to \ufb01ne-tune the ionic conductivity. Even though the effect of the prefactor can be neglected in the com- position region where the magnitude of the ionic conductivity is pri- marily determined by the activation energy, when the activation energy is reduced to a suf\ufb01ciently low value (e.g., ~300 meV), the prefactor should be taken into consideration to further enhance the ionic conductivity. While it is generally assumed that changes in the prefactor are related to a softening of the relevant phonon modes that determine the attempt frequency for hopping, they may also re\ufb02ect variations in effective carrier concentration caused by more or less local Na ordering. In summary, through experiments, text-mined literature data, and ab-initio modeling, we have quanti\ufb01ed the relationship between the various composition variables of NASICON compounds and the Na-ion conductivity. We \ufb01nd that Na-ion conductivity can be optimized by: (1) an average cation radius of slightly above 0.72 \u00c5 for NASICONs with a (SiO4)2PO4 polyanion composition; (2) high SiO4 4- polyanion content, and (3) a carefully tuned Na content around Na3 per formula unit but depending on the polyanion composition. In addition, by constructing a \ufb01rst-principles synthesis map for the possible chemical space of NASICON compounds, eight NASICONs were successfully synthesized and investigated as solid-state conductors, and room-temperature (~25 \u00b0C) ionic conductivity of 1.2 mS cm\u22121 was achieved in Na3.4Hf0.6Sc0.4ZrSi2PO12."
  },
  {
    "name": "Methods",
    "page": 1,
    "start_para": 24,
    "end_para": 39,
    "text": "Experiments For the solid-state synthesis of the NASICON compounds, typical metal oxides or hydroxides (HfO2 (Aldrich, 99.8%), MgO (Aldrich, \u226599.99%), Sc2O3 (Sigma, 99.9%), Zr(OH)4 (Aldrich, 97%), SnO2 (Alfa Aesar, 99.9%), CaO (Sigma-Aldrich, 99.9%), In2O3 (Sigma, 99.998%), Y2O3 (Sigma, nanopowder, <50 nm particle size)) were used as precursors to intro- duce metal cations. SiO2 (Sigma-Aldrich, nanopowder) and NaH2PO4 (Sigma, >99%) were used as silicate and phosphate sources. Na2CO3 (Sigma-Aldrich, >99%) was used as an extra sodium source. In addition, 10% excess NaH2PO4 was introduced to compensate for the possible sodium and phosphate loss during the high-temperature treatment. The powder mixtures were wet ball-milled (3 mL ethanol per 50 mL jar) with stainless steel balls and jar for 12 h using a planetary ball mill (PM200, Retsch) at 250 rpm for thorough mixing before pressing into pellets. The pelletized samples were \ufb01rst annealed to form the target phase, then grounded with a mortar and pestle, and wet ball-milled (3 mL ethanol per 50 mL jar) again using a high-energy ball mill (SPEX 8000 M Mixer/Mill) with zirconia balls and jar to reduce the particle size. The powder was then dried and pressed into pellets with a uni- axial press. The pellets were again pressed using a cold isostatic press (YLJ-CIP-20B, MTI), then wrapped with Pt foil for the second high- temperature annealing in an alumina crucible. The detailed annealing conditions for the \ufb01rst and second steps are provided in Supplemen- tary Table 10. Synchrotron powder diffraction data of Na3HfZr(SiO4)2(PO4), Na3HfSc(SiO4)(PO4)2, Na3.4Hf0.6Sc0.4ZrSi2PO12 were collected at beamline 7-BM, National Synchrotron Light Source II, Brookhaven Nation Lab using an average wavelength of 0.6199 \u00c5. Other obtained materials were analyzed using Rigaku Mini\ufb02ex 600, Bruker D8 Diffractometer with Cu K\u03b1 radiation, scanned over 10\u201370\u00b0 two theta range, with data points collected every 0.02\u00b0 2\u03b8 and scan speed of ~0.005\u00b0 s\u20131. Data analysis was carried out via Rietveld re\ufb01nement64 using Fullprof program65. Certain steps were carried out Article https://doi.org/10.1038/s41467-023-40669-0 Nature Communications| (2023) 14:5210\nduring the re\ufb01nements with regard to the site occupancies: (1) First the atomic occupancies were set to their nominal compositions. (2) The occupancy of M1, M2 were re\ufb01ned with the constraint that their occupancies sum to 2; (3) The occupancy of Na1, Na2 (and Na3 for monoclinic NASICON) were then re\ufb01ned freely; (4) To ensure the charge neutrality, with the re\ufb01ned occupancy of Na1, Na2, M1 and M2, the Si, P occupancies were manually calculated with the constraint of their occupancies summing to 3; (5) We applied the manually calcu- lated Si, P occupancies to the re\ufb01ned model, and performed step (2) and step (3) again. During this step, the change of Na1, Na2, M1 and M2 occupancies were <1%, therefore charge neutrality was maintained. For pure phosphate compounds, the P occupancy was \ufb01xed at 3, and the occupancy of Na1, Na2, M1, M2 were re\ufb01ned with constraints that charge neutrality was ensured, i.e., for Na3ScYP3O12, ScOcc + YOcc = 2, Na1Occ + Na2Occ = 3; Na3ScInP3O12, ScOcc + InOcc = 2, Na1Occ + Na2Occ = 3; for Na3HfMgP3O12, HfOcc + MgOcc = 2, \u0394HfOcc + \u0394Na1Occ + \u0394Na2Occ = 0. The ionic conductivity was evaluated using EIS at temperatures ranging from ~0 to ~100 \u00b0C. EIS analysis was performed using a Bio- Logic VMP-300 system at the initial open-circuit voltage in the fre- quency range from 7 MHz to 100 mHz with the application of a 10 mV signal amplitude. The measurements were performed using a BioLogic controlled environment sample holder assembled and sealed in an Ar- \ufb01lled glovebox. Indium foils were directly pressed onto both sides of the sample pellet as blocking electrodes. Sample pellets are ~ 6 mm in diameter and ~ 1 mm in thickness. For the Sc-doped samples, Na foils were pressed onto both sides of the pellet in a Ar-\ufb01lled glove box. The Na|NASICON|Na symmetric cell was placed in a customized solid-state pressure cell with an internal pressure of 3 MPa. EIS and cell cycling tests were performed in sequence using the same cell. The bulk and total ionic conductivities were obtained by \ufb01tting the Nyquist plot with two theoretical circuit models: (1) 1 R (bulk) + 1RC (grain boundary) + C for Na3HfZrSi2PO12 and Na3HfScSiP2O12 and (2) 2RC (bulk, grain boundary) + C for the others (R: resistance, C: con- stant phase element, RC: resistance and constant phase element in parallel.) For the Sc-doped samples, only the total resistance (ionic conductivity) was estimated by taking the low-frequency intercept of the semi-circle on the x-axis. First-principles calculations First-principles total energies calculations were performed using the Vienna ab initio simulation package (VASP) with a plane-wave basis set66. Projector augmented-wave potentials67 with a kinetic energy cutoff of 520 eV and the exchange-correlation form in the Perdew\u2013Burke\u2013Ernzerhof generalized gradient approximation (GGA- PBE)67 were employed for all the structural optimizations and total energy calculations. For all the calculations, a reciprocal space dis- cretization of 25 k-points per \u00c5\u22121 was applied, and the convergence criteria were set to 10\u22126 eV for electronic iterations and 0.02 eV/\u00c5 for ionic iterations. A rhombohedral conventional cell was used for each of the NASICON structures. The Na-vacancy ordering, cation ordering, and anion ordering were set as the one with the lowest electrostatic energy68\u201372. It should be noted that NASICONs can also exist with other space groups, such as the monoclinic form (C2/c). The monoclinic NASICONs can be regarded as an ordered version of rhombohedral NASICONs73. Therefore, the energy difference between rhombohedral and monoclinic NASICONs is expected to be low as it relates to the Na disordering energy. To provide an estimate, the disordering energy for Na is typically 30\u201340 meV, while the contribution to Ehull must be normalized by the number of atoms per formula unit, i.e., ~30\u201340 meV/(17\u201321 atoms per formula unit). This energy variation is much smaller than that caused by chemistry variation. With such considerations, all our calculations and analysis were only performed for rhombohedral NASICONs. In addition to the 3881 NASICON structures, all the competing phases in the relevant chemical spaces that are given in The Materials Project74 were also calculated to construct the phase diagrams. To estimate the synthetic accessibility of the NASICON at \ufb01nite temperature, we included the ideal con\ufb01g- urational entropy and assumed that a NASICON is synthetically accessible when Ehull \u0001 TSIdeal \u22640. The ideal entropy was calculated by assuming a fully disordered distribution of Na, cation, and anion sites. For a NASICON with the chemical formula NaxMyM\u20192\u2212y(AO4)z(BO4)3\u2212z, the ideal entropy is calculated as follows with the units of eV/atom: Sideal = \u0001 kb\nx + 17 \u0001 1\nx 4 ln x\n\u0001 \u0003 + 1 \u0001 x\n\u0001 \u0003 ln 1 \u0001 x\n\u0001 \u0003 \u0001 \u0003 + 1\ny 2 ln y\n\u0001 \u0003 + 1 \u0001 y\n\u0001 \u0003 ln 1 \u0001 y\n\u0001 \u0003 \u0001 \u0003 + 1\nz 3 ln z\n\u0001 \u0003 + 1 \u0001 z\n\u0001 \u0003 ln 1 \u0001 z\n\u0001 \u0003 \u0001 \u0003\u0003 \u00f01\u00de While this is likely an overestimation of the entropic stabilization that can be achieved, this more generous \ufb01lter allows us to capture NASICONs which would be synthesizable as metastable phases. Ab initio molecular dynamic (AIMD), initialized from the DFT relaxed electrostatic ground states of each NASICON composition, was used to investigate the ionic conductivity. All the AIMD calculations were performed in an NVT ensemble with a time step of 2 fs using a Nos\u00e9\u2013Hoover thermostat75 for a period of 160 ps. A minimal \u0393-point- only k-point grid was used for all the calculations. The AIMD simula- tions were run at600 K, 800 K, 1000 K, 1200 K, and 1500 K. All the data were \ufb01tted assuming Arrhenius behavior to obtain the activation energy, diffusion prefactor, and room-temperature (~25 \u00b0C) diffusivity. Text mining for NASICON conductivity data In order to gather NASICON conductivity data spanning a variety of chemical systems from scienti\ufb01c literature, we employed a hybrid strategy combining named entity recognition methods along with human assistance. Initially, NASICON-related papers were identi\ufb01ed by applying named entity recognition algorithms43,44,76 and speci\ufb01c selection criteria to over two million material science papers, including (1) any mention of \u201cNASICON\u201d or known NASICON compositions within abstracts and experimental sections and (2) any mention of \u201cconductivity\u201d or properties associated with conductivity in the abstract. In each NASICON-related paper, the NASICON conductivity data were manually curated from tables and \ufb01gures when available, accounting for the ionic conductivity \u03c3 and activation energy Ea cor- responding to different temperatures. When high-temperature con- ductivity and activation energy rather than room-temperature conductivity were reported, the Arrhenius relationship \u03c3T = Aexp \u00f0\u0001Ea=kT\u00de \u00f02\u00de was used to project the high temperature conductivity to 300 K, where A is the pre-exponential factor and k is the Boltzmann constant. The compiled NASICON conductivity data have been included in the Source Data \ufb01le. Data availability Source data are provided with this paper. Other relevant data are available from the corresponding authors upon reasonable request. Source data are provided with this paper."
  },
  {
    "name": "References",
    "page": 1,
    "start_para": 40,
    "end_para": 43,
