Repository: ScandiumLabs-in/Scandium-Labs-Solid-State-Battery-Dataset

# Scandium Labs — Solid-State Battery (SSB) Materials Dataset
> **A Literature-Derived & DFT-Anchored Dataset for Solid-State Battery Electrolytes**  
> Unifying **30,071 bulk structural/thermodynamic DFT entries** with **sentence-verified experimental room-temperature ionic conductivity (σ<sub>RT</sub>) and activation energy (E<sub>a</sub>) transport labels**.

---

## About Scandium Labs

**Scandium Labs** is an AI-for-Science research company building open infrastructure for computational materials discovery — high-quality materials datasets, foundation models, and machine learning systems that let researchers explore millions of candidate materials before expensive laboratory or DFT vali

File: scandium_output/10.1038_s41467-023-42385-1/sections.json
[
  {
    "name": "Results",
    "page": 1,
    "start_para": 5,
    "end_para": 33,
    "text": "and discussion\nStructure determination The phase structures of antiperovskite were distinctly transformed by K-doping (Fig. 1a), and the PXRD patterns of Li2OHCl and (Li2OH)1\u2012 xKxCl at RT (~25 \u00b0C) are presented in Fig. 1b. For Li2OHCl, all peaks are assigned to the orthorhombic phase (Pmc21 space group) without any other distinct impurities. In contrast, the patterns of (Li2OH)1\u2012xKxCl\n100 180 260 340 Intensity (arb. units) Temperature (\u0002C) (Li2OH)0.99K0.01Cl Heating Cooling Crystallization (290 \u0002C) Melting (301 \u0002C)\n100 180 260 340 Intensity (arb. units) Li2OHCl Heating Cooling Melting (302 \u0002C) Crystallization (290 \u0002C) Reversible phase transition\nC\u030a\n(Li2OH)0.99K0.01Cl C\u030a\nC\u030a\nC\u030a\nIntensity (arb. units) C\u030a\nC\u030a\nC\u030a\nC\u030a\n2 Theta (Degree) C\u030a\nC\u030a\nLi2OHCl C\u030a\nC\u030a\nC\u030a\nIntensity (arb. units) C\u030a\nC\u030a\nC\u030a\nC\u030a\nC\u030a\nOrthorhombic Li2OHCl Cubic (Li2OH)0.99K0.01Cl Intensity (arb. units) Cubic (Li2OH)0.95K0.05Cl 2 Theta (Degree) Cubic (Li2OH)0.9K0.1Cl Stabilization of cubic phase Orthorhombic Li2OHCl Cubic (Li2OH)1-xKxCl Li H O Cl K b c d e f Cooling Heating Orthorhombic Cubic Orthorhombic Cooling Heating Cubic Cubic Cubic a Fig. 1 | Effect of K-doping on crystal phase of antiperovskite. a Schematic dia- gram of cubic phase of antiperovskite stabilized by K-doping (Li in blue, O in red, H in yellow, Cl in green, K in purple). b PXRD patterns of orthorhombic Li2OHCl and cubic (Li2OH)1\u2012xKxCl at RT (~25 \u00b0C). c In situ PXRD patterns of Li2OHCl in the range between 30 and 100 \u00b0C. d In situ PXRD patterns of (Li2OH)0.99K0.01Cl in the range between 30 and 100 \u00b0C. e DSC curve of Li2OHCl. f DSC curve of (Li2OH)0.99K0.01Cl. Article https://doi.org/10.1038/s41467-023-42385-1 Nature Communications| (2023) 14:6807\nwith K-doping exhibit distinct cubic phase (Pm\u00013m space group) characteristics, which indicates that K-doping makes (Li2OH)1\u2012xKxCl maintain the higher crystal symmetry. The in situ PXRD patterns of Li2OHCl in the range between 30 and 100 \u00b0C are shown in Fig. 1c, which indicates that Li2OHCl underwent a reversible phase transition between 40 and 50 \u00b0C. Taking the peaks at 30\u00b0 to 35\u00b0 2\u03b8 as examples, the distinct three peaks (orthorhombic)turned into a sharp single peak (cubic), when the temperature rose from 40 to 50 \u00b0C. On the other hand, (Li2OH)0.99K0.01Cl remains the same PXRD pattern character- istics of cubic phase in the range between 30 and 100 \u00b0C (Fig. 1d). Also, the phase transition process is con\ufb01rmed by the DSC results. As presented in Fig. 1e, the endothermic peak at 44 \u00b0C and exothermic peak at 27 \u00b0C corresponds to the reversible phase transition between orthorhombic phase and cubic phase of Li2OHCl, and the endothermic peak at 302 \u00b0C and exothermic peak at 290 \u00b0C represent the melting and crystallization temperature, respectively. In contrast, except for melting and crystallization peaks, there are no other peaks for (Li2OH)0.99K0.01Cl (Fig. 1f), which indicates that there is no phase transition from 20 \u00b0C to melting temperature. Besides, as the con- centration of K-doping increases, the melting point decreases from 301 \u00b0C ((Li2OH)0.99K0.01Cl) to 295 \u00b0C ((Li2OH)0.9K0.1Cl) (Supplementary Fig. 1), which may be attributed to the fact that K+ ions disturbed the original ordering lattice arrangement in Li2OHCl and reduced the lat- tice energy33. To gain an in-depth understanding of the relationship between K-doping and the lattice structures, the PXRD, PND, and PDF data were analyzed by structure re\ufb01nements, respectively. As presented in Fig. 2a\u2012c, all the PXRD, PND, and PDF data can be well simulated by the orthorhombic Li2OHCl or cubic (Li2OH)1\u2012xKxCl (see Supplementary Tables 1\u201312 for detailed crystallographic information). For orthor- hombic Li2OHCl, the crystal structure can be re\ufb01ned by the space group PmC21 (No. 26). The Li+ occupy two different Wyckoff positions (2a and 2b) and the OH\u2012 ions are coordinated square-planarly by Li+ ions, which leads to a highly anisotropic and 2D structure (Figs. 1a, 2d). The H atoms occupy Wyckoff positions 4c around the O atom and have four possible crystallographic equivalent positions according to the PND data. For cubic (Li2OH)1\u2012xKxCl, the lattices possess the higher symmetry and can be characterized by the space group Pm\u00013m (No. 221). The OH\u2012 ions are coordinated by Li+ ions, forming [Li6OH] octa- hedra with one-third of Li vacancies for charge balance (Figs. 1a, 2d). The H atoms occupy Wyckoff positions 6e and 12i, and split into eighteen possible crystallographic equivalent positions according to the PND data. Unconventionally, as the foreign ions, the doping mechanism of K+ ions in cubic (Li2OH)1\u2012xKxCl needs to be discussed carefully. Firstly, K and Li pertain to the congeners with similar che- mical properties, so it seems logical to consider that K replaces the lattice site of Li and leads to the increase in cell size. Unexpectedly, with the increase of K doping (as shown in the EDS and XPS results of Fig. 3b, c), the lattice parameters obtained from PXRD and PND con- sistently decrease (Fig. 3a), which indicates that K may not occupy the Li sites. Also, the same interesting results are observed in (Li2OH)1\u2012 xKxBr system (Supplementary Fig. 2). Secondly, it is assumed that K replaces Li in the antiperovskite lattice. The simulated PXRD according to the assumed structure model presents distinctly different b a d c Orthorhombic Li2OHCl Cubic (Li2OH)1-xKxCl 0.6 0.8 1.0 1.2 1.4 1.6 1.8 2.0 observed Li2OHCl calculated difference Intensity (arb. units) (Li2OH)0.99K0.01Cl (Li2OH)0.95K0.05Cl d-spacing (\u00c5) (Li2OH)0.9K0.1Cl\nobserved calculated difference Li2OHCl G(r) (\u00c5-2) (Li2OH)0.99K0.01Cl (Li2OH)0.95K0.05Cl r (\u00c5) (Li2OH)0.9K0.1Cl\nobserved calculated difference Li2OHCl (Li2OH)0.99K0.01Cl Intensity (arb. units) (Li2OH)0.95K0.05Cl 2 Theta (Degree) (Li2OH)0.9K0.1Cl Fig. 2 | Lattice structure analysis of Li2OHCl and (Li2OH)1\u2012xKxCl. a The Rietveld re\ufb01nements of PXRD data of orthorhombic Li2OHCl and cubic (Li2OH)1\u2012xKxCl. b The Rietveld re\ufb01nements of PND data of orthorhombic Li2OHCl and cubic (Li2OH)1\u2012 xKxCl. c The small-box least-square re\ufb01nements of PDF data of orthorhombic Li2OHCl and cubic (Li2OH)1\u2012xKxCl. d The crystal structure of orthorhombic Li2OHCl and cubic (Li2OH)1\u2012xKxCl according to the re\ufb01nement results. Article https://doi.org/10.1038/s41467-023-42385-1 Nature Communications| (2023) 14:6807\ncharacteristics from the observed (e.g., the relative intensity of the diffraction peaks from 40\u00b0 to 60\u00b0, Supplementary Fig. 3), which negates this hypothesis from the side. Thirdly, when re\ufb01ning the occupancy of O separately, it is always greater than 1.0, which indicates that there may be a larger atom at this site. Meanwhile, more Li vacancies emerge with the increase of K-doping according to the re\ufb01nement results of PND. Hence, we infer that K+ ions may be located at (0, 0, 0) site and replace the [Li2OH]+ cluster in [Li6OH] octahedron (with one-third of Li vacancies), which leads to the disappearance of the original six coordination structure between OH\u2012 and Li+ (Fig. 3d, e). It should be noted that the two unsubstituted Li+ of [Li6OH] octahe- dron remain in the lattice and still coordinate with OH\u2012 in other adja- cent octahedra, and (Li2OH)1\u2012xKxCl with K+ substituted [Li2OH]+ cluster is charge balanced overall. Fourthly, the partial PDF data (Supple- mentary Figs. 4, 5) indicate that the nearest anion to K+ is Cl\u2012, and it can be approximated that the coordination environment of K+ in (Li2OH)1\u2012 xKxCl is similar to that in KCl (space group: Pm\u00013m, Materials Project34, No. mp-23289). Hence, the bonding mode between K+ and Cl\u2012 also implies the formation of solid solution (Li2OH)1-xKxCl. Likewise, a similar mechanism has been reported in previous work, in which I\u2012 ions substitute BH4 \u2012 tetrahedral clusters and stabilize the metastable superionic phase of LiBH4 at RT35\u201338. Fifthly, the tolerance factor (0.794) of Li2OHCl is out of the stable range from 0.8 to 1.0 (Eq. 1) and close to the lower range value, where RLi is the radius of Li+ (0.76 \u00c5), RCl is the radius of Cl\u2012 (1.81 \u00c5), and ROH is the radius of OH\u2012 (1.53 \u00c5)39,40. While the radius of K+ (1.38 \u00c5) is smaller than that of OH\u2012 in (Li2OH)1\u2012 xKxCl, which contributes to the tolerance factor changing towards the stable range of cubic perovskite-type structure. Also, the formation energy (Ef) of (Li2OH)26KCl27 supercell (3 \u00d7 3 \u00d7 3) is calculated to be \u2012 0.599 eV, indicating that the proposed structural model of K+ replacing [Li2OH]+ cluster in (Li2OH)1\u2012xKxCl is reasonable. Therefore, based on the analysis of PXRD, PND, and PDF data, it can be concluded that the doping of K+ ions in the antiperovskite lattice causes the unconven- tional double effects, that is, the stabilization of metastable cubic phase and the contraction of lattice (Fig. 3e). It is noteworthy that the doping mechanism involving K+ ions in (Li2OH)1\u2012xKxCl signi\ufb01cantly differs from that of F\u2012 ions in Li2OHCl0.9F0.1 of our previously reported work41, despite both lattice manipulation methods enabling the transformation of antiperovskite electrolytes from orthorhombic to cubic phase. In the case of Li2OHCl0.9F0.1, F\u2012 ions are conventionally introduced into the lattice to replace Cl\u2012 ions. Whereas, K+ ions sub- stitute for the [Li2OH]+ clusters in an unconventional manner in (Li2OH)1\u2012xKxCl lattice to form a solid solution. t = \u00f0RLi + RCl\u00de= \ufb03\ufb03\ufb03\np \u00f0RLi + ROH\u00de \u00f01\u00de Ionic conductivity The ionic conductivities of (Li2OH)1\u2012xKxCl electrolytes were assessed through temperature-dependent EIS. The Nyquist plots, as shown in"
  },
  {
    "name": "Supplementary",
    "page": 1,
    "start_para": 34,
    "end_para": 42,
    "text": "Fig. 6, indicate the current response of SSEs to a vol-\ntage disturbance at various frequencies and temperatures. Using the Nyquist curve of (Li2OH)0.99K0.01Cl at 25 \u00b0C as an illustrative example (Supplementary Fig. 7), it presents a characteristic semicircle pattern at high frequencies indicating the series combination of bulk and grain boundary resistance, and the linear segment at low frequencies sig- nifying ion blocking electrode. When \ufb01tting the plot using the equivalent circuit, it yields a total resistance (R) of 25.529 k\u03a9, com- prising a bulk resistance (Rb) of 529 \u03a9 and a grain boundary resistance (Rgb) of 25.0 k\u03a9. Subsequently, the ionic conductivity can be calculated as 4.5 \u00d7 10\u20123 mS cm\u20121 using the formula \u03c3 = D/(R\u03c0r2), where D (\u223c0.9 mm), R (\u223c25.529 k\u03a9), r (\u223c0.5 cm) represent the thickness, total resistance, and radius of the (Li2OH)0.99K0.01Cl electrolyte, respectively. Figure 4a displays Arrhenius plots for the (Li2OH)1\u2012xKxCl electro- lytes indicating the correlation between ionic conductivity and tem- perature within the temperature range of 25 and 120 \u00b0C. For Li2OHCl, after undergoing the phase transition from the orthorhombic to the cubic at 44 \u00b0C (Fig. 1c\u2013e), both the ionic conductivity in the reported work26 and this work exhibit a sharp increase. Noteworthily, due to the presence of LiCl impurity (about 30\u00b0, 35\u00b0 2\u03b8) in Li2OHCl previously 292 294 296 298 300 Intensity (arb. units) Binding Energy (eV) (Li2OH)0.99K0.01Cl (Li2OH)0.95K0.05Cl (Li2OH)0.9K0.1Cl 2P3/2 2P1/2 K 2P (XPS) 0.00 0.02 0.04 0.06 0.08 0.10\nMol % of K x in (Li2OH)1-xKxCl EDS analysis 0.00 0.02 0.04 0.06 0.08 0.10 3.895 3.900 3.905 3.910 3.915 PXRD PND Lattice parameters (\u00c5) x in (Li2OH)1-xKxCl b a c d e stabilization of cubic phase contraction of lattice Fig. 3 | The doping mechanism of K+ ions in antiperovskite (Li2OH)1\u2012xKxCl. a The lattice parameters of (Li2OH)1\u2012xKxCl decreases with the increase of K-doping according to the PXRD and PND data. b The energy-dispersive X-ray spectroscopy (EDS) analysis of K in (Li2OH)1\u2012xKxCl, and the error bars represent the standard deviation obtained by three independent measurements. c The X-ray photoelec- tron spectroscopy (XPS) of K 2P in (Li2OH)1\u2012xKxCl. d The unit cell of cubic (Li2OH)1\u2012 xKxCl. e Illustration of lattice contraction and cubic phase stabilization induced by K-doping. Article https://doi.org/10.1038/s41467-023-42385-1 Nature Communications| (2023) 14:6807\nreported, its ionic conductivity is lower than in this work. For (Li2OH)1\u2012 xKxCl, because the cubic phase is always kept in the range from 25 to 120 \u00b0C, the ionic conductivities increase steadily and linearly with the increase in temperature. In particular, the ionic conductivity of (Li2OH)0.99K0.01Cl is signi\ufb01cantly increased to 4.5 \u00d7 10\u20123 mS cm\u20121 at 25 \u00b0C, which is 2 orders of magnitude higher than that of Li2OHCl previously reported (1.7 \u00d7 10\u20125 mS cm\u20121)26 and 32 times higher than that of Li2OHCl in this work (1.37 \u00d7 10\u20124 mS cm\u20121). Besides, the activation energies of cubic Li2OHCl and (Li2OH)1\u2012xKxCl are obtained from the slope in the Arrhenius plots based on the formula: \u03c3 = A exp (\u2012Ea/kBT). In which \u03c3 is the ionic conductivity, A is the preexponential parameter, Ea is the activation energy, T is absolute temperature, and kB is the Boltzmann constant. Meanwhile, the activation energies increase as the concentration of K-doping increases, from 0.56 eV ((Li2OH)0.99K0.01Cl) to 0.62 eV ((Li2OH)0.9K0.1Cl). The above ionic conductivity results could be understood from the perspective of lattice structure. Generally, the ionic conductivity of metastable phase is higher than that of stable phase. For example, the ionic conductivity of Li7La3ZrO12 (LLZO) was remarkably improved after the metastable cubic phase was stabilized by Al/Ta doping at RT31,32. This is because, with the higher symmetry, the cubic LLZO lat- tice possesses more Li equivalent sites, which is bene\ufb01cial for Li-ions to transport to multiple vacancy directions42. Moreover, lattice vacancy is another important factor affecting the transport of Li+ ions8. According to the crystallographic information (Supplementary Tables 1\u201312), the occupancy of Li1 and Li2 in orthorhombic Li2OHCl is close to 1. In comparison, there are about one-third of Li vacancies in cubic (Li2OH)1\u2012xKxCl, which is helpful for the transport of Li+ ions in the lattice. Therefore, with more Li equivalent sites and more Li vacancies (Fig. 4b, c), the ionic conductivity of (Li2OH)1\u2012xKxCl is distinctly higher than that of Li2OHCl at RT. On the other hand, a longer Li-anion bond usually means a wider diffusion pathway and a weaker interaction force between Li and anion43. According to the PDF data, the Li-O bond length of (Li2OH)1\u2012xKxCl increases with the decrease of K-doping (Fig. 4f). Hence, the lattice of (Li2OH)0.99K0.01Cl is more favorable for the transport of Li+ ions with the lowest activation energy of 0.56 eV (Fig. 4d), leading to the highest ionic conductivity of 4.5 \u00d7 10\u20123 mS cm\u20121 at 25 \u00b0C (Fig. 4e). It should be noted that the ionic conductivity of (Li2OH)0.99K0.01Cl is slightly higher than that of cubic Li2OHCl after phase transition, which may be attributed to a small number of cluster defects caused by K-doping, and there may be a mutual restriction relationship between cluster defects and Li-O bond length in affecting ionic conductivity of (Li2OH)1\u2012xKxCl. Besides, the migration pathways of Li+ ions and associated energy barriers were calculated by the BVSE method. In the case of orthor- hombic Li2OHCl, as previously demonstrated in our studies41, the [Li1- Li2-Li1] trajectory in a\u2013c plane has been identi\ufb01ed as a favorable pathway for the transport of Li+ ions, featuring an effective barrier of 0.513 eV. However, the 3D long-range migration of Li+ ions along [Li1- Li1] trajectory requires overcoming a higher barrier of 0.832 eV. This \ufb01nding underscores that the dominant mode of Li+ ions transport in Li2OHCl occurs within the 2D plane. In contrast, for (Li2OH)0.99K0.01Cl in this study (Fig. 5a\u2013c), the isotropic [Li1-Li1] trajectory forms a 3D percolating network with an effective migration barrier of 0.326 eV, resulting in the much higher ionic conductivity. Indeed, the merits of the 3D transport pathway have been exempli\ufb01ed in the cubic Li2OHCl0.9F0.1 structure in our prior study41, which corresponds to the Li+ ions migration barrier of 0.439 eV. However, due to the stronger Li\u2012 F bonds introduced by F-doping compared to the original Li\u2012Cl bonds, the barrier that needs to be overcome for Li+ ions migration along the [Li1-Li1] trajectory in Li2OHCl0.9F0.1 (0.439 eV) is higher than that in (Li2OH)0.99K0.01Cl (0.326 eV). Also, AIMD calculations embody the advantages of cubic K-doped antiperovskite in 3D migration trajec- tories. As shown in Fig. 5d, f, Li atoms trajectories in the orthorhombic Li2OHCl show a local distribution around the lattice sites, and the MSD of Li atoms keeps steady with the simulation time. In contrast, Li atoms 0.00 0.02 0.04 0.06 0.08 0.10 1.953 1.954 1.955 1.956 1.957 1.958 1.959 Li-O bond distances (\u00c5) x in (Li2OH)1-xKxCl 0.00 0.02 0.04 0.06 0.08 0.10 -6.4 -6.2 -6.0 -5.8 -5.6 -5.4 -5.2 log \u0003\u0004\u0005S cm-1) at RT x in (Li2OH)1-xKxCl 2.4 2.6 2.8 3.0 3.2 3.4 -8 -7 -6 -5 -4 -3 -2 log \u0003 (S cm-1) 1000 / T (K-1) Li2OHCl (ref. 26) Li2OHCl (Li2OH)0.9K0.1Cl (Li2OH)0.95K0.05Cl (Li2OH)0.99K0.01Cl Ea = 0.56 eV Ea = 0.56 eV Ea = 0.62 eV Ea = 0.59 eV Ea = 0.56 eV b a c c b a Orthorhombic Cubic d e f 0.00 0.02 0.04 0.06 0.08 0.10 0.55 0.56 0.57 0.58 0.59 0.60 0.61 0.62 0.63 Activation energy (eV) x in (Li2OH)1-xKxCl c b a Fig. 4 | Ionic conductivity analysis of Li2OHCl and (Li2OH)1\u2012xKxCl. a The Arrhe- nius ionic conductivity plots of antiperovskite in the temperature range from 25 to 120 \u00b0C, the ionic conductivity data of Li2OHCl (black) are reproduced from the work of Z. D. Hood et al.26. b Schematic diagram of nonequivalent sites for Li+ ions transport in the orthorhombic lattice. c Schematic diagram of equivalent sites for Li+ ions transport in the cubic lattice, Li+ ions in blue, Cl\u2012 ions in green. d The activation energy of (Li2OH)1\u2012xKxCl increases with the increase of K-doping, and the error bars represent the standard deviation calculated by linearly \ufb01tting the Arrhenius ionic conductivity plots. e The ionic conductivity of (Li2OH)1\u2012xKxCl decreases with the increase of K-doping. f The Li\u2013O bond distance of (Li2OH)1\u2012xKxCl decreases with the increase of K-doping according to the PDF data. Article https://doi.org/10.1038/s41467-023-42385-1 Nature Communications| (2023) 14:6807\nin cubic K-doped antiperovskite lattice exhibit signi\ufb01cant dispersion characteristics and 3D migration trajectories (Fig. 5e), and the MSD of Li atoms is obviously higher than that of other atoms (Fig. 5g), which indicates that the ionic conductivity measured in experiments is attributed to Li+ diffusion. Coincidentally, the nuclear density maps derived from PND data using the maximum entropy method (MEM) also con\ufb01rm the characteristics of the 3D transport path of Li+ ions in cubic (Li2OH)0.99K0.01Cl from experimental evidence (Supplemen- tary Fig. 8). Electrochemical performance of (Li2OH)0.99K0.01Cl In addition to demonstrating the high ionic conductivity of (Li2OH)0.99K0.01Cl, its electrochemical performance was systematically studied. As presented in Fig. 6a\u2013c, the Li|(Li2OH)0.99K0.01Cl|Li sym- metric cell remained stable after long-term galvanostatic cycling (current density of 0.1 mA cm\u20122, areal capacity of 0.05 mAh cm\u20122, 500 h; current density of 0.2 mA cm\u20122, areal capacity of 0.1 mAh cm\u20122, 500 h) at 80 \u00b0C without any distinct polarization. Moreover, a critical current density (CCD) test was conducted on (Li2OH)0.99K0.01Cl to investigate the short-circuit tolerance (Fig. 6d). With the increase of the current density from 0.05 mA cm\u20122 to 0.7 mA cm\u20122, the cell voltage increased steadily from 12 mV to 173 mV. After that, the cell voltage \ufb02uctuated unsteadily and dropped to a lower value, which indicates that (Li2OH)0.99K0.01Cl can tolerate a current density of 0.7 mA cm\u20122 before short-circuit. Both cyclic vol- tammetry (CV) and linear sweep voltammetry (LSV) were carried out at 80 \u00b0C and the scan rate of 1 mV S\u20121 to investigate the electrochemical stability of (Li2OH)0.99K0.01Cl. For the CV test (Fig. 6e), the scanning curve is highly stable in the range of \u20120.5-3.5 V (vs. Li/Li+), indicating the (Li2OH)0.99K0.01Cl electrolyte is stable enough to resist reduction by Li- metal. For the LSV test (Fig. 6f), the scanning curve shows that the current increases suddenly at 4.0 V (vs. Li/Li+), corresponding to the oxidative decomposition of (Li2OH)0.99K0.01Cl. Therefore, the (Li2OH)0.99K0.01Cl electrolyte is stable in the voltage range of \u20120.5 to 0.0 0.5 1.0 1.5 2.0 0.0 0.1 0.2 0.3 0.4 Energy (eV) Reaction coordinates (\u00c5) (Li2OH)0.99K0.01Cl Li1 Li1 0.326 eV a c b Li1 Li1 Li1 Li1\n0.1 0.3 0.5 0.7 Time (ps) Li H O Cl\nMSD (\u00c5 ) Time (ps) Li H O Cl K d e f g MSD (\u00c52) Fig. 5 | Calculations of Li+ ions migration in the antiperovskite lattice. a, b BVSE analysis for cubic (Li2OH)0.99K0.01Cl with the Li+ ions potential map, in which the dotted lines represent the topology of the Li+ ions migration pathways. c Energy pro\ufb01le of Li+ ions pathways in (Li2OH)0.99K0.01Cl as estimated from the BVSE models. d, e AIMD calculations: trajectories of Li atoms in orthorhombic lattice and cubic K-doped lattice. f, g MSD of different atoms in orthorhombic lattice and cubic K-doped lattice. Article https://doi.org/10.1038/s41467-023-42385-1 Nature Communications| (2023) 14:6807\n4.0 V (vs. Li/Li+) according to the results of CV and LSV, which suggests that it is suitable for ASSLBs with charging voltage below 4.0 V (e.g., Li| SSEs|LFP ASSLBs). Performance of Li|(Li2OH)0.99K0.01Cl|LiFePO4 ASSLB As shown in Fig. 7a, b, the charge\u2013discharge tests of Li| (Li2OH)0.99K0.01Cl|LFP ASSLB present excellent stability, low polariza- tion, and reversibility of redox reactions in a 2.9\u20133.8 V range. The cell exhibits a capacity retention of 96.1% by the 150th cycle with a speci\ufb01c capacity of 116.4 mAh g\u20121 when operated at a speci\ufb01c current of 80 mA g\u20121 and 120 \u00b0C, and there are no obvious changes in the shape of the voltage signatures (Fig. 7b). Overall, the ASSLB employing (Li2OH)0.99K0.01Cl electrolyte exhibits long-term stable cycling per- formance. More importantly, no liquid electrolyte or interface mod- i\ufb01cation layer was introduced in any preparation process of the cell, in contrast to the majority of other solid-state battery studies44\u201347. Furthermore, the Li|SSE|LFP cell was disassembled to observe the volume distribution and the morphology of SSE-electrode interfaces after cycles. As presented in Fig. 7c, the three-dimensional images obtained by computed X-ray tomography (CT) scanning exhibit the integrity of Li|(Li2OH)0.99K0.01Cl|LFP ASSLB in volume distribution, without structural damage and interface failure. Also, good adhesion can be observed in the transition region between (Li2OH)0.99K0.01Cl and Li metal anode (Fig. 7d), as well as the transition region between (Li2OH)0.99K0.01Cl and LFP cathode (Fig. 7e). In particular, the (Li2OH)0.99K0.01Cl bulk shows good uniformity and density without obvious porosity and graininess only by cold pressing and heating treatment at 120 \u00b0C. This rare advantage indicates that the low melting point of antiperovskite SSEs is favorable for its densi\ufb01cation with low- energy consumption, unlike garnet19 and NASICON11 SSEs that need about 1000 \u00b0C sintering temperature to densify."
  },
  {
    "name": "Methods",
    "page": 1,
    "start_para": 43,
    "end_para": 50,
    "text": "Material synthesis The (Li2OH)1\u2012xKxCl (0 \u2264x \u22640.1) were prepared by simply grinding stoichiometric amounts of LiOH (>99%), LiCl (>99%), and KOH(>99%) and one-step heating to 400 \u00b0C at the rate of 5 \u00b0C min\u20121 for 1 h in a nickel crucible. Then the molten products were quenched to room temperature into another empty nickel crucible. All the above pre- parations were performed under Ar atmosphere. Material characterizations and analysis PXRD measurements were conducted on a Rigaku SmartLab 9 kW diffractometer with Cu K\u03b1 radiation (\u03bb = 1.5406 \u00c5) to analyze the structures of (Li2OH)1\u2012xKxCl. All samples were sealed with Kapton \ufb01lm under the inert atmosphere before PXRD measurements. During the in situ PXRD testing in the temperature range of 30\u2013100\u201330 \u00b0C, the samples were sealed in a vacuum chamber with an X-ray transparent beryllium window. The PND was measured at the Multiple Physics Instrument at the China Spallation Neutron Source (0.1\u20133 \u00c5 of wave- length range), and each sample was sealed in a Ti\u2013Zr tube with a dia- meter of 8.9 mm. The Bank 6 PND data was selected for re\ufb01nement because of its high resolution and wide d-spacing range (0.4\u20132.4 \u00c5). DSC analysis was conducted on a NETZSCH STA 449 instrument, and samples were sealed in aluminum crucible under N2 atmosphere with a heating and cooling rate of 5 \u00b0C/min. X-ray photoelectron spectro- scopy (XPS) was recorded on a PHI 5000 VersaProbe II spectrometer with Al K\u03b1 X-rays. Field emission scanning electron microscopy (SEM, Hitachi SU8230) was used to observe the cross-sectional morphology of the interface between SSE and electrode, which was equipped with a liquid-nitrogen-cooled silicon detector to perform the energy- dispersive X-ray spectroscopy (EDS). PXRD and PND Rietveld re\ufb01ne- ments were performed by the Fullprof software48 to analyze the space\n200 400 600 800 -0.2 0.0 0.2 Voltage (V) -2\nCurrent density (mA cm-2) Time (min) -1\n-0.08 -0.04 0.00 0.04 0.08 Current (mA) Potential (V vs. Li+/Li) CV of (Li2OH)0.99K0.01Cl 2.0 2.5 3.0 3.5 4.0 4.5 5.0 -0.001 0.000 0.001 0.002 0.003 0.004 LSV of (Li2OH)0.99K0.01Cl Current (mA) Potential (V vs. Li/Li) 896 898 900 902 904 -0.15 -0.10 -0.05 0.00 0.05 0.10 0.15 Time (h) Voltage (V) 396 398 400 402 404 -0.10 -0.05 0.00 0.05 0.10 Voltage (V)\n200 400 600 800 1000 -0.1 0.0 0.1 0.1 mA cm-2 0.2 mA cm-2 0.1 mA cm-2 0.2 mA cm-2 a b c d e f Time (h) Voltage (V) Fig. 6 | The electrochemical performance of (Li2OH)0.99K0.01Cl. a The galvano- static cycling of Li|(Li2OH)0.99K0.01Cl|Li symmetric cell at the current density of 0.1 mA cm\u20122 (areal capacity of 0.05 mAh cm\u20122, 500 h) and 0.2 mA cm\u20122 (areal capa- city of 0.1 mAh cm\u20122, 500 h). b, c Insets of the speci\ufb01c period of the galvanostatic cycling. d The critical current density (CCD) test for investigating the short-circuit tolerance of (Li2OH)0.99K0.01Cl. The Li||Li symmetric cell was applied with a gradually increasing current density and was charged or discharged for 30 min at each current density during the CCD test. e The CV curve of (Li2OH)0.99K0.01Clin the range of \u20120.5 to 3.5 V (versus Li/Li+) at the scanning rate of 1 mV s\u20121. f The LSV curve of (Li2OH)0.99K0.01Cl at the scanning rate of 1 mV s\u20121 and starting at the open-circuit voltage (\u223c2.1 V) (versus Li/Li+). All of the above electrochemical tests were per- formed at 80 \u00b0C. Article https://doi.org/10.1038/s41467-023-42385-1 Nature Communications| (2023) 14:6807\ngroup, crystal lattice parameters, and atom locations of antiperovskite Li2OHCl and (Li2OH)1\u2012xKxCl. In order to verify the PXRD results and con\ufb01rm the effect of K-doping on the lattice structures of (Li2OH)1\u2012 xKxCl, the X-ray total scattering was performed on the PANalytical Empyrean powder diffractometer with Ag K\u03b1 radiation (0.559 \u00c5) and GaliPIX3D detector at RT. The sample was sealed into a glass capillary with a diameter of 1.0 mm. The total scattering data were collected in the range from 2 to 140\u00b0 in 17 h. The obtained coherent X-ray scat- tering data IC(Q) was converted into the structure-function S(Q), and the structure-function S(Q) was Fourier transformed into PDF with a Q range of 0.4\u221220 \u00c5\u2212149. The PDF re\ufb01nements were performed by PDFgui50. Computational methods BVSE calculations were used to simulate Li+ ions migration pathways and evaluate migration barrier heights and performed with the softBV program51,52 using the structure models according to the Rietveld re\ufb01nement data. Bond-valence site energy landscapes of a test Li+ ion were calculated for a 3D grid of points with a resolution of 0.1 \u00c5. Details about the softBV approach and the type of force \ufb01eld employed for the BVSE calculations can be found elsewhere51,52. The AIMD calculations were carried out by using the projector augmented wave method in the framework of the density functional theory (DFT) as implemented in the Vienna ab-initio Simulation Package (VASP)53 and performed by using the Verlet algorithm and the NVT ensemble with a Nose\u0301\u2212Hoover thermostat at 550 K54. A system contains 3 \u00d7 3 \u00d7 3 supercell ((Li2OH)26KCl27) was used for the AIMD calculations of cubic K-doped antiperovskite, and the simulation cell for orthorhombic system was constructed from a 2 \u00d7 2 \u00d7 3 replication of the orthorhombic Li2OHCl unit cell. The plane-wave energy cutoff of 520 eV was chosen for AIMD simulations. The time step was set to 1 fs, and all supercell systems were simulated for 60 ps after an initial 2 ps equilibration period, and a 1 \u00d7 1 \u00d7 1 k-mesh grid was used for the Brillouin-zone sampling. The mean-squared displacement (MSD) data were extracted from the AIMD trajectories of atoms. The maximum entropy method (MEM) analysis was performed with the program Dysnomia55 using an input \ufb01le containing observed structure factors from the NPD data of Bank 6. Visualization of nuclear densities and extraction of 2D displays was then performed in the program Vesta56. The formation energy (Ef) is calculated from the energy difference between cubic Li2OHCl and K-doped structure (Eq. 2) to demonstrate the validity of (Li2OH)1\u2012xKxCl structure model. Ef = E\u00bd\u00f0Li2OH\u00de26Cl27K\u0002 + 2 \u00d7 E\u00bdLiOH\u0002\u0003E\u00bd\u00f0Li2OH\u00de27Cl27\u0002\u0003E\u00bdKOH\u0002 \u00f02\u00de where E[(Li2OH)27Cl27], E[(Li2OH)26KCl27], E[LiOH], and E[KOH] repre- sent the DFT energies of Li2OHCl supercell (3 \u00d7 3 \u00d7 3), K-doped supercell (3 \u00d7 3 \u00d7 3), LiOH bulk phase and KOH bulk phase, respectively. Cell assembly and electrochemical measurements Ionic conductivities in the temperature range of 25\u2013120 \u00b0C were obtained from electrochemical impedance spectroscopy (EIS) at fre- quencies from 1 Hz to 1 MHz. Before the EIS measurements, Li2OHCl and (Li2OH)1\u2012xKxCl powders (~140 mg) were pressed into pellets by 480 MPa pressure in an insulative mold (inner diameter = 10 mm), and two stainless-steel rods were clamped on both sides of the pellet as the current collectors. The electrochemical stability window of (Li2OH)0.99K0.01Cl was determined by cyclic voltammetry (CV) and linear sweep voltammetry (LSV) measurements. In the CV and LSV tests, the SSE pellets were sealed in 2032 coin-type cells, Li metal was used as the counter electrode and Au foil (diameter of 9 mm) was used as the working electrode. The CV was measured between \u20120.5 V and 3.5 V (versus Li/Li+) at a scanning rate of 1 mV/s at 80 \u00b0C, and LSV was measured from open-circuit voltage (~2.1 V) to 5 V (versus Li/Li+) at a scanning rate of 1 mV/s at 80 \u00b0C. All the above measurements were performed on an electrochemical workstation analyzer (AUTOLAB M204). The Li|SSE|Li symmetric batteries were sealed in 2032 coin-type cells and then carried out at different current densities at 80 \u00b0C. Before Fig. 7 | The performance of Li|(Li2OH)0.99K0.01Cl|LFP ASSLB. a The cycling per- formance of Li|(Li2OH)0.99K0.01Cl|LFP ASSLB at the speci\ufb01c current of 80 mA g\u20121 (current density of 0.18 mA cm\u20122) and 120 \u00b0C. b The voltage pro\ufb01les of Li| (Li2OH)0.99K0.01Cl|LFP ASSLB cycled between 2.9 and 3.8 V. c The three-dimensional images of Li|(Li2OH)0.99K0.01Cl|LFP ASSLB obtained by CT scanning. d The cross- sectional morphology of the interface between LFP cathode and (Li2OH)0.99K0.01Cl electrolyte observed by SEM. e The cross-sectional morphology of the interface between Li-metal anode and (Li2OH)0.99K0.01Cl electrolyte observed by SEM. Article https://doi.org/10.1038/s41467-023-42385-1 Nature Communications| (2023) 14:6807\nassembling the Li|SSE|Li symmetric cells, (Li2OH)0.99K0.01Cl powders (~100 mg) were pressed into SSE pellets in a stainless-steel mold (inner diameter = 9 mm), and then heated at 280 \u00b0C for 10 h for densi\ufb01cation. The ASSLBs were assembled in polyether-ether-ketone (PEEK) molds by employing LFP as cathode, together with Li-metal anode and (Li2OH)0.99K0.01Cl SSE located between the cathode and the anode. For the cathode electrodes, the commercial LFP powders were mixed with the Li3InCl6 SSE powders (MTI Corp.) with a weight ratio of 70: 30 by grinding for 30 min. The ASSLBs were fabricated as follows: 70 mg of the (Li2OH)0.99K0.01Cl powders were pressed under 240 MPa to form an SSE layer with a thicknessof around 400 \u03bcm. Then, 2 mg of cathode composite powders were spread onto the side of the SSE layer and pressed under 480 MPa. Finally, the Li foil (thickness of 100 \u00b5m, diameter of 9 mm and areal capacity of 20.6 mAh cm\u20122) was attached to the other side of the SSE layer by pressing under 50 MPa to assemble the integrated ASSLB. After 12 h annealing at 120 \u00b0C for densi\ufb01cation of SSE in the PEEK mold, the galvanostatic charge\u2013discharge cycling of ASSLBs was carried out between 2.9 and 3.8 V at 120 \u00b0C. All the above measurements were conducted on the Wuhan Land battery tester. Reporting summary Further information on research design is available in the Nature Portfolio Reporting Summary linked to this article. Data availability The source data used in this study are available from Figshare (https:// doi.org/10.6084/m9.\ufb01gshare.22811984)."
  },
  {
    "name": "References",
    "page": 1,
    "start_para": 51,
    "end_para": 53,
    "text": "1. Quartarone, E. & Mustarelli, P. Electrolytes for solid-state lithium rechargeable batteries: Recent advances and perspectives. Chem. Soc. Rev. 40, 2525\u20132540 (2011). 2. Gao, Z. et al. Promises, challenges, and recent progress of inorganic solid-state electrolytes for all-solid-state lithium batteries. Adv. Mater. 30, 1705702 (2018). 3. Schwietert, T. K. et al. Clarifying the relationship between redox activity and electrochemical stability in solid electrolytes. Nat. Mater. 19, 428\u2013435 (2020). 4. Fan, L., Wei, S., Li, S., Li, Q. & Lu, Y. Recent progress of the solid-state electrolytes for high-energy metal-based batteries. Adv. Energy Mater. 8, 1702657 (2018). 5. Kim, K. J., Balaish, M., Wadaguchi, M., Kong, L. & Rupp, J. L. M. Solid- state Li\u2013metal batteries: challenges and horizons of oxide and sul- \ufb01de solid electrolytes and their interfaces. Adv. Energy Mater. 11, 2002689 (2021). 6. Balaish, M. et al. Processing thin but robust electrolytes for solid- state batteries. Nat. Energy 6, 227\u2013239 (2021). 7. Kraft, M. A. et al. Inducing high ionic conductivity in the lithium superionic argyrodites Li6+xP1\u2013xGexS5I for all-solid-state batteries. J. Am. Chem. Soc. 140, 16330\u201316339 (2018). 8. Adeli, P. et al. Boosting solid-state diffusivity and conductivity in lithium superionic argyrodites by halide substitution. Angew. Chem. Int. Ed. Engl. 58, 8681\u20138686 (2019). 9. Liu, Z. et al. Anomalous high ionic conductivity of nanoporous beta- Li3PS4. J. Am. Chem. Soc. 135, 975\u2013978 (2013). 10. Hayashi, A., Noi, K., Sakuda, A. & Tatsumisago, M. Superionic glass- ceramic electrolytes for room-temperature rechargeable sodium batteries. Nat. Commun. 3, 856 (2012). 11. Hou, M., Liang, F., Chen, K., Dai, Y. & Xue, D. Challenges and per- spectives of NASICON-type solid electrolytes for all-solid-state lithium batteries. Nanotechnology 31, 132003 (2020). 12. Zhou, Q. et al. NASICON Li1.2Mg0.1Zr1.9(PO4)3 solid electrolyte for an all-solid-state Li-metal battery. Small Methods 4, 2000764 (2020). 13. Murugan, R., Thangadurai, V. & Weppner, W. Fast lithium ion con- duction in garnet-type Li7La3Zr2O12. Angew. Chem. Int. Ed. Engl. 46, 7778\u20137781 (2007). 14. Zhao, N. et al. Solid garnet batteries. Joule 3, 1190\u20131199 (2019). 15. Wang, Y. et al. Antiperovskites with exceptional functionalities. Adv. Mater. 32, 1905007 (2020). 16. Zhao, Y. & Daemen, L. L. Superionic conductivity in lithium-rich anti- perovskites. J. Am. Chem. Soc. 134, 15042\u201315047 (2012). 17. Gao, L. et al. Mechanism of enhanced ionic conductivity by rota- tional nitrite group in antiperovskite Na3ONO2. J. Mater. Chem. A 8, 21265\u201321272 (2020). 18. Campanella, D., Belanger, D. & Paolella, A. Beyond garnets, phos- phates and phosphosul\ufb01des solid electrolytes: New ceramic per- spectives for all solid lithium metal batteries. J. Power Sources 482, 228949 (2021). 19. Wang, C. et al. Garnet-type solid-state electrolytes: Materials, interfaces, and batteries. Chem. Rev. 120, 4257\u20134300 (2020). 20. Gao, L. et al. Antiperovskite ionic conductor layer for stabilizing the interface of NASICON solid electrolyte against Li metal in all-solid- state batteries**. Batteries & Supercaps 4, 1491\u20131498 (2021). 21. Chung, H. & Kang, B. Mechanical and thermal failure induced by contact between a Li1.5Al0.5Ge1.5(PO4)3 solid electrolyte and Li metal in an all-solid-state Li cell. Chem. Mater. 29, 8611\u20138619 (2017). 22. Hartmann, P. et al. Degradation of NASICON-type materials in contact with lithium metal: Formation of mixed conducting inter- phases (MCI) on solid electrolytes. J. Phys. Chem. C 117, 21064\u201321074 (2013). 23. Zhang, Q. et al. Sul\ufb01de-based solid-state electrolytes: Synthesis, stability, and potential for all-solid-state batteries. Adv. Mater. 31, 1901131 (2019). 24. Gao, S. et al. Hydride-based antiperovskites with soft anionic sub- lattices as fast alkali ionic conductors. Nat. Commun. 12, 201 (2021). 25. Guo, L. et al. The electrolysis of anti-perovskite Li2OHCl for pre- lithiation of high-energy-density batteries. Angew. Chem. Int. Ed. 60, 13013\u201313020 (2021). 26. Hood, Z. D., Wang, H., Samuthira Pandian, A., Keum, J. K. & Liang, C. Li2OHCl crystalline electrolyte for stable metallic lithium anodes. J. Am. Chem. Soc. 138, 1768\u20131771 (2016). 27. Yin, L., Yuan, H., Kong, L., Lu, Z. & Zhao, Y. Engineering Frenkel defects of anti-perovskite solid-state electrolytes and their appli- cations in all-solid-state lithium-ion batteries. Chem. Commun. 56, 1251\u20131254 (2020). 28. Famprikis, T., Canepa, P., Dawson, J. A., Islam, M. S. & Masquelier, C. Fundamentals of inorganic solid-state electrolytes for batteries. Nat. Mater. 18, 1278\u20131291 (2019). 29. Xiao, Y. et al. Electrolyte melt in\ufb01ltration for scalable manufacturing of inorganic all-solid-state lithium-ion batteries. Nat. Mater. 20, 984\u2013990 (2021). 30. Wang, F. et al. Dynamics of hydroxyl anions promotes lithium ion conduction in antiperovskite Li2OHCl. Chem. Mater. 32, 8481\u20138491 (2020). 31. Rangasamy, E., Wolfenstine, J. & Sakamoto, J. The role of Al and Li concentration on the formation of cubic garnet solid electrolyte of nominal composition Li7La3Zr2O12. Solid State Ion. 206, 28\u201332 (2012). 32. Buschmann, H., Berendts, S., Mogwitz, B. & Janek, J. Lithium metal electrode kinetics and ionic conductivity of the solid lithium ion conductors \u201cLi7La3Zr2O12\u201d and Li7\u2212xLa3Zr2\u2212xTaxO12 with garnet-type structure. J. Power Sources 206, 236\u2013244 (2012). 33. Liu, J. et al. Impact of doping on bonding energy hierarchy and melting of phase change materials. J. Appl. Phys. 124, 094503 (2018). 34. Jain, A. et al. Commentary: The Materials Project: A materials gen- ome approach to accelerating materials innovation. APL Mater. 1, 011002 (2013). Article https://doi.org/10.1038/s41467-023-42385-1 Nature Communications| (2023) 14:6807\n35. Maekawa, H. et al. Halide-stabilized LiBH4, a room-temperature lithium fast-ion conductor. J. Am. Chem. Soc. 131, 894\u2013895 (2009). 36. Miyazaki, R. et al. Room temperature lithium fast-ion conduction and phase relationship of LiI stabilized LiBH4. Solid State Ion. 192, 143\u2013147 (2011). 37. Sveinbj\u00f6rnsson, D. et al. Effect of heat treatment on the lithium ion conduction of the LiBH4\u2013LiI solid solution. J. Phys. Chem. C 117, 3249\u20133257 (2013). 38. Matsuo, M. et al. Lithium superionic conduction in lithium borohy- dride accompanied by structural transition. Appl. Phys. Lett. 91, 224103 (2007). 39. Ahrens, L. H. The use of ionization potentials Part 1. Ionic radii of the elements. Geochim. Cosmochim. Acta 2, 155\u2013169 (1952). 40. Hagg, G. Structural inorganic chemistry by A. F. Wells. Acta Crys- tallogr. 15, 921 (1962). 41. Gao, L. et al. Effects of \ufb02uorination on crystal structure and elec- trochemical performance of antiperovskite solid electrolytes. J. Energy Chem. 77, 521\u2013528 (2023). 42. Thangadurai, V., Narayanan, S. & Pinzaru, D. Garnet-type solid-state fast Li ion conductors for Li batteries: Critical review. Chem. Soc. Rev. 43, 4714\u20134727 (2014). 43. Abakumov, A. M., Fedotov, S. S., Antipov, E. V. & Tarascon, J. M. Solid state chemistry for developing better metal-ion batteries. Nat. Commun. 11, 4976 (2020). 44. Cheng, Q. et al. Stabilizing solid electrolyte-anode interface in Li- metal batteries by boron nitride-based nanocomposite coating. Joule 3, 1510\u20131522 (2019). 45. Ye, L. & Li, X. A dynamic stability design strategy for lithium metal solid state batteries. Nature 593, 218\u2013222 (2021). 46. Shi, K. et al. In situ construction of an ultra-stable conductive composite interface for high-voltage all-solid-state lithium metal batteries. Angew. Chem. Int. Ed. Engl. 59, 11784\u201311788 (2020). 47. Zhou, W. et al. Plating a dendrite-free lithium anode with a polymer/ ceramic/polymer sandwich electrolyte. J. Am. Chem. Soc. 138, 9385\u20139388 (2016). 48. Rodriguez-Carvajal, J. Recent developments of the program FULL- PROF, commission on powder diffraction. IUCr Newsl. 26, 12\u201319 (2001). 49. Juhas, P., Davis, T., Farrow, C. L. & Billinge, S. J. L. PDFgetX3: A rapid and highly automatable program for processing powder diffraction data into total scattering pair distribution functions. J. Appl. Crys- tallogr. 46, 560\u2013566 (2013). 50. Farrow, C. L. et al. PDF\ufb01t2 and PDFgui: Computer programs for studying nanostructure in crystals. J. Phys. Condens. Matter 19, 335219 (2007). 51. Chen, H., Wong, L. L. & Adams, S. SoftBV-a software tool for screening the materials genome of inorganic fast ion conductors. Acta Crystallogr. B: Struct. Sci. Cryst. Eng. Mater. 75, 18\u201333 (2019). 52. Chen, H. & Adams, S. Bond softness sensitive bond-valence para- meters for crystal structure plausibility tests. IUCrJ 4, 614\u2013625 (2017). 53. Hafner, J. Ab-initio simulations of materials using VASP: Density- functional theory and beyond. J. Comput. Chem. 29, 2044\u20132078 (2008). 54. Csonka, G. I. et al. Assessing the performance of recent density functionals for bulk solids. Phys. Rev. B 79, 155107 (2009). 55. Momma, K., Ikeda, T., Belik, A. A. & Izumi, F. Dysnomia, a computer program for maximum-entropy method (MEM) analysis and its performance in the MEM-based pattern \ufb01tting. Powder Diffr. 28, 184\u2013193 (2013). 56. Momma, K. & Izumi, F. VESTA 3 for three-dimensional visualization of crystal, volumetric and morphology data. J. Appl. Crystallogr. 44, 1272\u20131276 (2011)."
  },
  {
    "name": "Acknowledgements",
    "page": 1,
    "start_para": 54,
    "end_para": 55,
    "text": "This work was supported by the National Natural Science Foundation of China (51825201 and 52227802 to R.Z.), the National Natural Science Foundation of China (12275119 to S.H.), Guangdong Grants (2021ZT09C064 to S.H.), Shenzhen Science and Technology Program (KQTD20200820113047086 to J.Z.), Major Science and Technology Infrastructure Project of Material Genome Big-science Facilities Platform supported by Municipal Development and Reform Commission of Shenzhen. The authors are very grateful to W.Y., H.C.C., and Y.G.X. of the Multiple Physics Instrument at the China Spallation Neutron Source for their help in the neutron diffraction measurement. Author contributions R.Z. and S.H. conceived the research, L.G. synthesized the materials, analyzed the crystal structures, conducted the electrochemical mea- surements under the guidance of R.Z., S.L., and L.W., H.Z. performed the XRD re\ufb01nement with assistance from S.G., X.Z. performed the calcula- tions with assistance from J.Z., L.G. analyzed the PDF and PND data under the guidance of J.Z. and Y.W., and discussed the mechanism analysis with Y.Z. and D.H., R.Z., and S.H. directed the entire study, L.G. handled the writing of the manuscript with other co-authors. Competing interests The authors declare no competing interests. Additional information"
  },
  {
    "name": "Supplementary",
    "page": 1,
    "start_para": 56,
    "end_para": 59,
    "text": "information The online version contains\nsupplementary material available at https://doi.org/10.1038/s41467-023-42385-1. Correspondence and requests for materials should be addressed to Songbai Han or Ruqiang Zou. Peer review information Nature Communications thanks the anon- ymous reviewers for their contribution to the peer review of this work. A peer review \ufb01le is available. Reprints and permissions information is available at http://www.nature.com/reprints Publisher\u2019s note Springer Nature remains neutral with regard to jur- isdictional claims in published maps and institutional af\ufb01liations. Open Access This article is licensed under a Creative Commons Attribution 4.0 International License, which permits use, sharing, adaptation, distribution and reproduction in any medium or format, as long as you give appropriate credit to the original author(s) and the source, provide a link to the Creative Commons licence, and indicate if changes were made. The images or other third party material in this article are included in the article\u2019s Creative Commons licence, unless indicated otherwise in a credit line to the material. If material is not included in the article\u2019s Creative Commons licence and your intended use is not permitted by statutory regulation or exceeds the permitted use, you will need to obtain permission directly from the copyright holder. To view a copy of this licence, visit http://creativecommons.org/ licenses/by/4.0/. \u00a9 The Author(s) 2023 Article https://doi.org/10.1038/s41467-023-42385-1 Nature Communications| (2023) 14:6807"
  }
]
