Repository: ScandiumLabs-in/Scandium-Labs-Solid-State-Battery-Dataset

# Scandium Labs — Solid-State Battery (SSB) Materials Dataset
> **A Literature-Derived & DFT-Anchored Dataset for Solid-State Battery Electrolytes**  
> Unifying **30,071 bulk structural/thermodynamic DFT entries** with **sentence-verified experimental room-temperature ionic conductivity (σ<sub>RT</sub>) and activation energy (E<sub>a</sub>) transport labels**.

---

## About Scandium Labs

**Scandium Labs** is an AI-for-Science research company building open infrastructure for computational materials discovery — high-quality materials datasets, foundation models, and machine learning systems that let researchers explore millions of candidate materials before expensive laboratory or DFT vali

File: scandium_output/10.1038_s41467-024-51191-2/sections.json (part 1 of 2)
[
  {
    "name": "Results",
    "page": 1,
    "start_para": 5,
    "end_para": 9,
    "text": "and discussion\nSupramolecular interactions between EO unites/anions and AlOC We introduce a kind of metal-oxo molecular cluster, aluminum-oxo rings (denoted as AlOC), to modify the microstructural hetero- geneities of PEO-based polymer electrolyte to fabricate superionic PEO conductor (PEO-LiTFSI-AlOC). In detail, AlOC is constructed with inorganic Al8(OH)8 as cores and two types of organic ligands (R1: 4-methylpyrazole and R2: benzoate) as organic shells (Fig. 1a)36. The carboxylic acid part of benzoic acid and the N atom of 4-methylpyrazole act as a bridge, linking metal ions to form a ring. Therefore, the aromatic nucleus is oriented outwards of the molecular ring. Moreover, six Al8 rings will occupy the six faces of the cube to make a perfect (Al8)6 nanocage under \u03c0 \u2212\u03c0 stacking interactions between adjacent rings with both mesoporous cages (21.19 \u00c5) and microporous apertures (7.8 \u00c5). Interaction region indicator (IRI) cal- culations on the guest-cluster interaction indicate there are substantial host\u2013guest interactions that exist between the ligands and LiTFSI (Fig. 1b). The center of the aluminum molecular ring surrounded by four organic ligands (4-methylpyrazole) (site I) and the microporous channels between the nanocages (site II) could capture TFSI\u2212. This results in a torsion of the organic ligand (Supplementary Discussion 1). In site I, TFSI\u2212is trapped in the middle of the molecular ring by twists in the four 4-methylpyrazole ligands. TFSI\u2212will also be captured in the micropore channel, site II, close to the benzoate and 4-methylpyrazole ligands. In addition, compared with site II, there is a hydrogen bond between the hydroxyl group and TFSI\u2212at site I, which is more con- ducive to the adsorption of the guest. Therefore, the adsorption energy of site I for TFSI\u2212is \u22122.9 eV due to multiple interaction forces, which is lower than that at site II (\u22122.0 eV). So both sites can make the N\u2013Li bond lengthened (site I: 2.0 \u00c5, site II: 2.1 \u00c5, init. 1.9 \u00c5). The lengthened N\u2013Li bond reduces the ionic bond strength of LiTFSI and induces the dissociation of lithium salt in the polymer electrolyte. Furthermore, the signi\ufb01cant adsorption of anions by AlOC may reduce the strength of the Coulomb interactions between anions and cations. In addition, the supramolecular interactions between AlOC and PEO could break the crystallization tendency of PEO (Fig. 1c). We took the three-monomer molecular unit of PEO (CH2CH2OCH2CH2OCH2CH2O) as a model to perform theoretical cal- culations. As shown in Supplementary Fig. 1, there are mainly four types of sites on the nanocage involved in the interactions with PEO. Among them, Site I and Site II interact with PEO chains through a single alu- minum molecular ring. The PEO chains are located in the pores formed by alternating up and down benzene rings and pyrazole rings. Site III and Site IV interact with PEO chains through the conjugated pore cavity Article https://doi.org/10.1038/s41467-024-51191-2 Nature Communications| (2024) 15:6781\nformed by two vertically packed aluminum molecular rings. Moreover, all sites are generated through the interactions of C\u2013H\u00b7\u00b7\u00b7\u03c0 and C\u2013H\u00b7\u00b7\u00b7O formed by the organic ligands on the aluminum molecular ring and PEO. It is worth noting that Site IV has the lowest adsorption energy of \u2013 1.18 eV, which is the most likely interaction site. Attenuated total re\ufb02ection Fourier transform infrared (ATR-FTIR) spectra provide evi- dence for such interactions. As shown in Supplementary Fig. 2, when AlOC is mixed with PEO, two characteristic peaks of C\u2013H in the aro- matic nucleus also shifted from 722 cm\u22121 and 685 cm\u22121 to 728 cm\u22121 and 687 cm\u22121, respectively. In addition, the stretching vibration of ether oxide groups (C\u2013O\u2013C) in PEO at 1092 cm\u22121 will shift to 1097 cm\u22121 (Fig. 1d). The ether oxide groups (C\u2013O\u2013C) in PEO are the important parts of the chain folding structure in the PEO which usually induce the formation of crystalline phase of PEO37. On the other hand, the changes of Li+ and TFSI\u2212in micro- and mesoscopic scales also in\ufb02uence the crystallization tendency of PEO. Obviously, such interactions will undoubtedly prevent the dense chain folding structure from the close packing between the segments to form the crystalline region. Multi-scale characterization for Li-ions conduction network Such supramolecular interactions have a great impact on the ion conduction network in the solid-state electrolytes. It is well known that the migration of ions in solid electrolytes is a multiscale process composed of mechanisms that manifest at different length scales, from the atomic scale up to the macroscopic scale. Importantly, the ionic conductivity of solid electrolytes is a function of all these mechanisms, which is typically measured on macroscopic samples through impedance spectroscopy measurements. The total macro- scopic ionic conductivity is convoluted with each component, such as amorphous phases and crystalline phases. Given the complexity of ion conduction networks in solid-state electrolytes, the capabilities and limitations of single characterization technology could not provide comprehensive insights. In order to provide an accurate and reliable interpretation, we study ion conduction networks from atomic and nanoscale to macroscopic scales by multi-scale complementary char- acterization method. As shown in Fig. 2a, b, high-resolution solid-state nuclear mag- netic resonance is used to detect the local environments of lithium ions in atomic and nanoscale38. With the addition of AlOC, the peak has an obvious shift from 0.24 ppm to 0.37 ppm. It might suggest that in PEO-LiTFSI-AlOC, a less constrained coordination environment of Li- ions was built. Ionic migration, which is accompanied by a constant shift in the coordinating environment, bene\ufb01ts from such a phenom- enon. In micro- and mesoscopic scales, the effect of such 1050 1100 1150 PEO PEO-AlOC Wavenumber (cm\u22121) C-O of PEO 1092 1097 1058 1060 1146 1147 2.79 \u00c5 3.38 \u00c5 2.99 \u00c5 2.66 \u00c5 2.95 \u00c5 3.53 \u00c5 2.99 \u00c5 3.43 \u00c5 21.19 \u00c5 Adsorption Site I Site II Assembly \u03c0-\u03c0 stacking 19.14 \u00c5 10.40 \u00c5 a Site II: The microporous channel Site I: The center of AlOC 3.56 \u00c5 3.16 \u00c5 4.09 \u00c5 3.40 \u00c5 3.68 \u00c5 b c O C C Chain Folding Structure of PEO Supramolecular interaction d F Li S C N H O Al C N H O Al N S S F F F F F F Li O O O O Fig. 1 | The supramolecular interaction and effect of aluminum-oxo rings with of lithium bis(tri\ufb02uoromethane sulfonyl) imide. a the nanocage assembly pro- cess of Al8(OH)8(R1)8(R2)8 (R1 = 4-methylpyrazole, R2 = benzoate) and the simu- lated adsorption sites of lithium bis(tri\ufb02uoromethane sulfonyl) imide (LiTFSI) on the nanocage. b the adsorption simulation details for Site I of the aluminum-oxo ring and Site II of the assembled mesoporous cage. In order to highlight the structural interaction, the non-interaction parts are virtualized by space-\ufb01lling mode, while the important interaction sites and guests are represented by standard ball-and-stick mode. More details can be seen in Note S1. c the schematic of the supramolecular interaction of aluminum-oxo rings (AlOC) with poly(ethylene) oxide (PEO) segment. d the stretching vibration of ether oxide groups (C\u2013O\u2013C) in the region of 1050\u20131170 cm\u22121 of PEO and PEO-AlOC. Article https://doi.org/10.1038/s41467-024-51191-2 Nature Communications| (2024) 15:6781\nsupramolecular interactions may be manifested in the variation of lithium-ion concentration. As shown in Fig. 2c and Fig. 2d, we employ Raman mapping technology to study the distribution of lithium ions in polymer electrolytes. When LiTFSI is dissolved into PEO polymer, there is a Raman shift of S\u2013N\u2013S in TFSI\u2212anion at 740 cm\u22121. The linearity of the peak areas at this characteristic Raman shift can be used to determine the difference in the molar ratio of nLiTFSI: nEO across the whole PEO electrolyte (see Supplementary Discussion 2 for detailed information)39. Although the PEO polymer electrolyte was usually prepared with a speci\ufb01c molar ratio of nLiTFSI: nEO, for example, 1:15 in this work, the real Li-ion concentration distribution is not as expected uniformly among the whole electrolyte. The chemical potential dif- ference between the crystalline and amorphous phases leads to a clear and distinct nLiTFSI: nEO heterogeneity among the polymer electrolytes. The statistical result based on the threshold segmentation method shows the average molar ratio of Li:EO in the crystalline phase and amorphous phase is calculated to be 1:16.4 and 1:12.2, respectively. This means that the lithium-ion concentration in the amorphous phase is about 1.3 times that in the crystalline phase. Raman mapping results reveal that the Li-ion concentration in both the amorphous phase and crystalline phase of PEO-LiTFSI-AlOC is changed obviously (Fig. 2d), the average nLiTFSI: nEO in the crystalline phase and amorphous phase is calculated to be 1:19.5 and 1:10.7, respectively (see Supplementary"
  },
  {
    "name": "Discussion",
    "page": 1,
    "start_para": 10,
    "end_para": 37,
    "text": "2). In this regard, the lithium-ion concentration in the\namorphous region is about 1.8 times that in the crystalline region. Compared with PEO-LiTFSI, there are greater concentrations of lithium ions in amorphous phases and lesser concentrations of lithium ions in crystalline phases for PEO-LiTFSI-AlOC. Considering the resistance of ion migration in amorphous phases and crystalline phases, this phe- nomenon is normally bene\ufb01cial to the lithium-ion conductivity of polymer electrolytes. In addition, the information in the macroscopic scale is impor- tant to study the link between the material properties of polymer electrolyte and their ion conduction performance. We further used high spatial resolution and tunable propagation phase contrast XCT to visualize and quantify the microstructural heterogeneities of PEO- based polymer electrolytes at the macroscopic scale. The tunable propagation phase contrast enables the visualization of materials with low atomic numbers materials and the distinguishing of the poor absorption contrast polymers with different densities, which is different from the conventional absorption contrast-based X-rays absorption characterization technique (Supplementary Fig. 3)40. Thus, tiny changes in PEO polymer electrolyte produce actually considerable phase drifts. As shown in Fig. 2e, a 3D morphological distribution of crystallization and amorphous phases with a high sub- micro (600 nm) voxel resolution in a macroscopic size around 300 \u00b5m \u00d7 300 \u00b5m \u00d7 90 \u00b5m of PEO-LiTFSI polymer electrolyte can be obtained. The spatial proportion of the crystalline phase is ca. 66.7 % while the amorphous phase is ca. 33.3 %. As a result, the amorphous phase which is believed to be the more ef\ufb01cient Li-ion transportation\n100 150\n100 Proportion (%) ortho slices of XY plane crystalline phase amorphous phase PEO-LiTFSI -0.5\n0.5\nPEO-LiTFSI -0.5\n0.5\nPEO-LiTFSI-AlOC 7Li chemical shift (ppm)\n100 150\n100 crystalline phase amorphous phase Proportion (%) ortho slices of XY plane PEO-LiTFSI-AlOC Macroscopic Scale Atomic and Nanoscale Micro- and Mesoscopic Scales a b 25 \u03bcm 50 \u03bcm c d i crystalline phase amorphous phase 50 \u03bcm g e f z x y 25 \u03bcm h j z x y 25 \u03bcm 25 \u03bcm 50 \u03bcm 1:10 1:14 1:20 Li:EO 1:10 1:14 1:20 Li:EO crystalline phase amorphous phase 50 \u03bcm Fig. 2 | The characterization of the Li-ion conducting network in polymer electrolyte. a, b the 7Li MAS NMR spectra of PEO-LiTFSI (a) and PEO-LiTFSI-AlOC (b), respectively. c, d the Raman mapping characterization of the Li-ion con- centration distribution in PEO-LiTFSI (c) and PEO-LiTFSI-AlOC (d), respectively; the left picture shows the 300 \u03bcm \u00d7 300 \u03bcm region at 10 \u00d7 objective which overlaps the corresponding 10 \u00d7 magni\ufb01cation optical image, and the right picture shows the small 100 \u03bcm \u00d7 100 \u03bcm region at 50 \u00d7 objective. The color maps represent the molarratio of Li:EO (More details can be found in Supplementary Discussion 2). The Li-ion conducting network of polymer electrolyte: e, f the volume renderings with the size of 300 \u03bcm \u00d7 300 \u03bcm \u00d7 90 \u03bcm of PEO-LiTFSI (e) and PEO-LiTFSI-AlOC (f); g, i the tomographic cross-section of PEO-LiTFSI (g) and PEO-LiTFSI-AlOC (i); (h, j) the proportion of crystalline and amorphous phases on the statistic of 150 XY plane ortho slices of PEO-LiTFSI (h) and PEO-LiTFSI-AlOC (j). Article https://doi.org/10.1038/s41467-024-51191-2 Nature Communications| (2024) 15:6781\nchannel only occupies a very small amount of area, which was mostly surrounded by the large crystalline phases (Fig. 2g). The large size of the crystalline phases will result in a very low proportion of amor- phous phases (< 40 %) based on the statistics of all ortho slices cross sections (Fig. 2h). This is unable to form a complete and continuous 3D amorphous network structure at such a low proportion of amorphous phases (Supplementary Fig. 4). There are signi\ufb01cant changes in the spatial proportion of the crystalline region and the amorphous region for the PEO-based Li-ion conduction network (Fig. 2f and Supplementary Fig. 5). The spatial proportion of the amorphous phase is around 64.6 % and it is 35.4 % for the crystalline phase in PEO-LiTFSI-AlOC. Compared with the above XCT results of PEO-LiTFSI (Fig. 2e), the spatial proportion of the amorphous phase in PEO-LiTFSI-AlOC (64.6 %) is much higher than the one of PEO-LiTFSI (33.3 %). The continuity of amorphous phases in PEO-LiTFSI-AlOC has been signi\ufb01cantly improved. In the tomographic cross-section (Fig. 2i), it is dif\ufb01cult to \ufb01nd any isolated amorphous phase, and most of the crystalline phases are independent small-sized spherulites. The particle size of the crystalline phase is also reduced to around ~ 20\u201340 \u00b5m (Supplementary Figs. 7, 8), which is much smaller than the ones in the PEO-LiTFSI. Thus, due to a much lower spatial proportion and smaller particle size of the crystalline phase, the pro- portion of the amorphous phase retains a high proportion of > 55 % based on the statistics of all cross sections, and even some planes accounted for as high as 68.2 % (Fig. 2j). For a multiscale ion conduction process, the information from several distinct techniques is inevitably interrelated. The internal connections need further excavated to analyze the link between the material properties of polymer electrolyte and their ion conduction performance (Supplementary Table. 1). Correlating lithium ion con- centration and macroscopic component, we could calculate that there is as low as 39.4 % of the lithium ions in total for Li-ion conducting and transporting within the amorphous phases. The mobility of lithium-ion in amorphous phases is higher than lithium-ion in crystalline phases. Moreover, the isolated amorphous region with poor space con- nectivity, as discussed above, will not contribute the effective Li-ion conduction. Besides, the strong interaction between EO unites and Li- ion in conventional PEO-LiTFSI electrolytes will undoubtedly increase the dissolving of Li-ion salts. However, such strong Li-ions coordina- tion will also retard the motion of Li-ion among the EO units in the polymer electrolytes10. As a result, conventional PEO-LiTFSI electro- lytes exhibit as low as 10\u22126 S cm\u22121 conductivity at near room tempera- ture. In contrast, the introduction of AlOC reconstructed the ion conduction network from multiple scales. The interactions at the atomic and molecular levels bring about a signi\ufb01cant in\ufb02uence on the macroscopic polymer electrolyte to form the continuous amorphous phase structure. The statistical result also shows there is around 76.7 % of the lithium ions in total for Li-ion conducting and transporting via the amorphous phase network (it exceeds the proportion of 39.4 % in PEO-LiTFSI). These results indicate an effective and continuous Li-ion- rich conducting network is successfully built in the bulk of PEO-LiTFSI- AlOC. In addition, the adsorption of anions and segments on AlOC may reduce the resistance of the transformation of Li-ions coordination, which is bene\ufb01cial for ion conduction. The Li-ions transport dynamics and conductivity Due to the reconstructing in the 3D Li-ion transportation network, the Li-ions in PEO-LiTFSI and PEO-LiTFSI-AlOC deliver distinguish con- duction ability when coupled with the segmental relaxation of polymers41. Ion conduction in the crystalline phase with frozen seg- mental relaxation should be more sluggish than in amorphous phases with rapid segmental relaxation. The amorphous phases with ca. 33.3 % were divided into several isolated amorphous phases by crystalline phase with ca. 66.7 % in PEO-LiTFSI. In this condition, the limitation of the crystalline phase to the diffusion of Li-ions will cause a change in Li- ion transport kinetics. It appears as two distinct Arrhenius plots (Fig. 3f), with an activation energy of 1.21 eV and 0.42 eV below and higher than the melting temperature point of 59.6 \u00b0\u03f9 (Supplementary Fig. 9), respectively. Due to the high activation energy below Tm, the ionic conductivity of PEO-LiTFSI shows a cliff-like decline, which has a very low ionic conductivity of 10\u22126 S cm\u22121 at near room temperature (Supplementary Table. 2). Due to the ability to reconstruct and enhance the ionic conduction network by AlOC, an effective and continuous Li-ion-rich conducting network can be built with a much higher spatial proportion of amorphous regions (64.6 %) and much higher available Li-ions concentrations in the amorphous Li-ion con- ducting polymer network. This effectively reduces the diffusive lengthscales of Li-ions in the crystalline phase. Thus, the Li-ion con- ductivity \u03c3 follows an Arrhenius equation with a lower activation energy of 0.42 eV in the whole temperature range, which was equiva- lent to that of PEO-LiTFSI in high temperature. As a result, the PEO- LiTFSI-AlOC superionic PEO conductor exhibited a molten-like Li-ion conduction behavior among the whole temperature range and deliv- ered an ionic conductivity approaching to 1.87 \u00d7 10\u22124 S cm\u22121 at 35 \u00b0\u03f9. The Bruce\u2013Vincent method d.c. polarization measurements also show the change in the lithium-ion transference number. PEO-LiTFSI only shows a low lithium ion transference number of 0.0931, which is much lower than 0.42 of PEO-LiTFSI-AlOC (Supplementary Fig. 10 and Sup- plementary Table. 3). It indicates the ionic current is carried pre- dominantly by the Li-ion in PEO-LiTFSI-AlOC rather than its counter-ion. The Li plating/stripping behavior in Li symmetric cells Such a 3D Li-ion conducting network with high connectivity also brings about an obvious in\ufb02uence on the Li electrochemical plating and stripping behaviors in symmetric Li cells. Due to the poor Li-ion con- duction behavior, the Li|PEO-LiTFSI|Li symmetric cell has a large overpotential of 414.8 mV in the preliminary stage at 50 \u03bcA cm\u22122 at 2.6 2.8 3.0 3.2 \u22125 \u22124 \u22123 \u22122 PEO-LiTFSI log(\u03c3) (S cm\u22121) 1000/T (K\u22121) Temperature (\u00b0\u03f9) 100\n40 35 Ea=1.21 eV Ea=0.42 eV Ea=0.42 eV PEO-LiTFSI-AlOC Fig. 3 | The ionic conductivity of polymer electrolyte. The ionic conductivity (\u03c3) versus temperature (T) of PEO-LiTFSI and PEO-LiTFSI-AlOC, the error bars corre- spond to the standard deviation from the average log\u00f0\u03c3\u00de obtained by measuring at least \ufb01ve individual experiments at each temperature point. The speci\ufb01c \ufb01tting equation of Arrhenius plots and the calculation of activation energy can be found in\nMethods. Article https://doi.org/10.1038/s41467-024-51191-2 Nature Communications| (2024) 15:6781\n35 \u00b0\u03f9 (Supplementary Fig. 11). The overpotential will gradually increase to 570 mV and \ufb01nally sudden short circuit at 366 h due to the Li den- drite penetration. However, there is no obvious voltage oscillation of the Li|PEO-LiTFSI-AlOC|Li symmetric cell at a current density of 50 \u03bcA cm\u22122 for an ultra-long duration of 2000 h (Fig. 4a). In addition, the Li plating/stripping behavior is highly stable when the current density increases from 25 \u03bcA cm\u22122 to 100 \u03bcA cm\u22122 (Fig. 4b). When the current density returned to 25 \u03bcA cm\u22122, the overpotential is recovered to ~ 33 mV and the Li electrochemical plating and stripping can be further operated steadily over 1700 h without short circuit (Supple- mentary Fig. 12a). PEO-LiTFSI-AlOC superionic PEO conductor even deliver an enhanced rate performance of Li plating/stripping at 50 \u00b0\u03f9 (still below the melting point). Long-term cycle test con\ufb01rms that PEO- LiTFSI-AlOC exhibits extremely stable Li plating/stripping behavior at a current density of 50 \u03bcA cm\u22122 for 2000 h with a stable overpotential of ~39.9 mV (Fig. 4c). The symmetric Li cell also shows stable Li plating/ stripping behavior for 600 h with the overpotential of ~215.7 mV even at a higher current density of 250 \u03bcA cm\u22122 (Supplementary Fig. 12b). With the current density increasing from 50 to 400 \u03bcA cm\u22122, the overpotential increases from 66.6 mV to 394.5 mV (Fig. 4d). In con- trast, under the current density of 250 \u03bcA cm\u22122, the Li|PEO-LiTFSI|Li symmetric cell shows a signi\ufb01cant increase in overpotential at initial stage and sudden short circuit after 9 h (Supplementary Fig. 12c). This is because the insuf\ufb01cient Li-ion conductivity of PEO-LiTFSI which will result in the severe Li dendrite in the symmetric cell. The performance of all-solid-state Li | LiFePO4 full batteries Unlike most of the PEO-based, all solid-state rechargeable batteries require high temperatures (usually higher than 60 \u00b0\u03f9) to allow an acceptable battery performance, the Li|PEO-LiTFSI-AlOC|LiFePO4 full batteries exhibit a good performance below its melting point tem- perature of 56.0 \u00b0\u03f9. For example, it exhibits typical discharge plateaus at 3.35 V and charge plateaus at 3.50 V during the Galvanostatic charging\u2013discharging under 35 \u00b0\u03f9. High capacities of 161.8, 155.7, 142.2, and 127.5 mAh g\u22121 can be obtained at various current densities of 25 \u03bcA cm\u22122, 50 \u03bcA cm\u22122, 75 \u03bcA cm\u22122, and 100 \u03bcA cm\u22122, respectively\n500 1000 1500 2000 -0.30 -0.10 0.10 35 \u00b0\u03f9\n500 1000 1500 2000 \u22120.06 \u22120.02 0.02 50 \u00b0\u03f9\n\u22120.20 0.00 0.20 25 \u03bcA cm\u22122 50 \u03bcA cm\u22122 75 \u03bcA cm\u22122 100 \u03bcA cm\u22122 35 \u00b0\u03f9\n100 120 140 160 \u22120.20 0.00 0.20 400 \u03bcA cm\u22122 350 \u03bcA cm\u22122 300 \u03bcA cm\u22122 250 \u03bcA cm\u22122 200 \u03bcA cm\u22122 150 \u03bcA cm\u22122 100 \u03bcA cm\u22122 50 \u03bcA cm\u22122 50 \u00b0\u03f9 Voltage (V) Time (h)\n\u22120.03 0.00 0.03 998 999 1000 \u22120.02 0.00 0.02 1998 1999 2000 \u22120.02 0.00 0.02\n\u22120.10 0.00 0.10 998 999 1000 \u22120.10 0.00 0.10 1998 1999 2000 \u22120.10 0.00 0.10 a b c d Fig. 4 | The Li plating/stripping performances of Li | PEO-LiTFSI-AlOC | Li symmetric cells. The long-term cycling performance of Li|PEO-LiTFSI-AlOC|Li symmetric cells at the current density of 50 \u03bcA cm\u22122 at 35 \u00b0\u03f9 (a) and 50 \u00b0\u03f9 (c). The inset \ufb01gures show the voltage curves of the cycle at 1st, 500th, and 1000th. The cycling performance of Li|PEO-LiTFSI-AlOC|Li symmetric cells under different current densities at 35 \u00b0\u03f9 (b) and 50 \u00b0\u03f9 (d). Article https://doi.org/10.1038/s41467-024-51191-2 Nature Communications| (2024) 15:6781\n100 150 2.4 2.8 3.2 3.6 4.0 25 \u03bcA cm\u22122 50 \u03bcA cm\u22122 75 \u03bcA cm\u22122 100 \u03bcA cm\u22122 Voltage (V) Specific capacity (mAh g\u22121) 35 \u00b0\u03f9 a b c d e f g\n100 150 2.4 2.8 3.2 3.6 4.0 50 \u03bcA cm\u22122 100 \u03bcA cm\u22122 200 \u03bcA cm\u22122 300 \u03bcA cm\u22122 400 \u03bcA cm\u22122 Voltage (V) Specific capacity (mAh g\u22121) 50 \u00b0\u03f9\n100 150 2.4 2.8 3.2 3.6 4.0 Voltage (V) Specific capacity (mAh g\u22121) 2.0 mg cm\u22122 5.2 mg cm\u22122 11.0 mg cm\u22122 35 \u00b0\u03f9\n100 150 2.4 2.8 3.2 3.6 4.0 Voltage (V) Specific capacity (mAh g\u22121) 4.1 mg cm\u22122 9.5 mg cm\u22122 15.0 mg cm\u22122 16.8 mg cm\u22122 50 \u00b0\u03f9\n100 150 2.4 2.8 3.2 3.6 4.0 Voltage (V) Specific capacity (mAh g-1) 50 \u00b0\u03f9 The mass loading of LFP: 7.15 mg cm-2\n105 130 155 180 20-40 \u00b0\u03f9 41-59 \u00b0\u03f9 60-69 \u00b0\u03f9 70-110 \u00b0\u03f9 Specific capacity (mAh g\u22121) Mass loading of LFP (mg cm\u22122) This work at 35\u00b0\u03f9 This work at 50 \u00b0\u03f9 Ref(6) (7) (48) (43) (45) (5) (49) (17) (12) (8) (47) (42) (25) (28) (24) (46)(9)(44) 2.5 mAh cm\u22122 2.0 1.5 1.0 0.5 Fig. 5 | The performances of PEO-LiTFSI-AlOC based all solid-state half-cell batteries using Li metal as anode and LiFePO4 as cathode (Li | PEO-LiTFSI- AlOC | LiFePO4). a, b the galvanostatic charge-discharge curves of Li|PEO-LiTFSI- AlOC|LiFePO4 as a function of current density at 35 \u00b0\u03f9 (a) and 50 \u00b0\u03f9 (b), respectively. c, d the galvanostatic charge-discharge curves as a function of cathode mass loading under 10 \u03bcA cm\u22122 at 35 \u00b0\u03f9 (c) and 25 \u03bcA cm\u22122 at 50 \u00b0\u03f9 (d) respectively; (e) the cycling performances of Li|PEO-LiTFSI-AlOC|LiFePO4 under different areal current densities and operating temperatures. f the battery performances comparison of this work and the reported polymer-based all-solid-state Li batteries (25\u201340 \u00b0\u03f9: green, 41\u201359 \u00b0\u03f9: blue, 60\u201369 \u00b0\u03f9: dark blue and higher than 70 \u00b0\u03f9: black). See Sup- plementary Table. 4 for details. g the galvanostatic charge-discharge curves of the pouch cell with LFP loading of 7.15 mg cm\u22122 at the current density of 10 \u03bcA cm\u22122. Article https://doi.org/10.1038/s41467-024-51191-2 Nature Communications| (2024) 15:6781\n(Fig. 5a). And the capacity can be recovered to 158.0 mAh g\u22121 when the current density was returned to 25 \u03bcA cm\u22122 (Supplementary Fig. 13). Particularly, the overpotentials are only 153 mV at 25 \u03bcA cm\u22122 and 226 mV at 50 \u03bcA cm\u22122, respectively. These results indicate a superior capacity retention at various current densities can be retained. More- over, the as-built ASSBs show a stable battery cycling performance at 35 \u00b0\u03f9 (Fig. 5e). There is no obvious capacity fading over 200 cycles and the speci\ufb01c capacities can be retained around 156 mAh g\u22121 at 25 \u03bcA cm\u22122 with an average coulombic ef\ufb01ciency (CE) higher than 99.99 %. Whereas Li|PEO-LiTFSI |LiFePO4 only delivers a discharge- speci\ufb01c capacity of ~ 120 mAh g\u22121, and the CE dramatically decreases after 40 cycles (Supplementary Fig. 14a). When the operating tem- perature increases to 50 \u00b0\u03f9, high and reversible capacity can be further enhanced with much lower overpotential even at a much higher cur- rent density (Fig. 5b). The cell maintains very low overpotentials of 113.8 mV at 100 \u03bcA cm\u22122 and 179.8 mV at 200 \u03bcA cm\u22122, respectively. Even at 400 \u03bcA cm\u22122, it delivers a reversible speci\ufb01c capacity of 139.0 mAh g\u22121 with an overpotential of 299 mV. In the long-term cycling at 250 \u03bcA cm\u22122, the cell also maintains a high discharge capacity of ~ 147 mAh g\u22121 and sustains > 96 % capacity over 200 cycles (Fig. 5e). In contrast, Li|PEO-LiTFSI|LiFePO4 has poor performance even at 50 \u00b0\u03f9 with a discharge capacity of ~ 70 mAh g\u22121 at 250 \u03bcA cm\u22122 (Supplemen- tary Fig. 14b). In all solid-state polymer rechargeable batteries, lithium ions can only be transported across the network of the polymer electrolyte via solid-solid interfaces. Thus, a suf\ufb01cient 3D Li-ion conduction network across the whole electrode is crucial to allow the feasible intercalation/ deintercalation of Li-ion in LiFePO4 cathode at a high mass loading. With the increase of the cathode mass loading, the electrode thickness will be increased from 43 \u03bcm at 4.1 mg cm\u22122 to 84 \u03bcm at 16.1 mg cm\u22122 (detailed see Methods, Supplementary Fig. 15 and Supplementary Fig. 16). At the operating temperature of 35 \u00b0C, Li|PEO-LiTFSI-AlOC| LiFePO4 full rechargeable batteries can still display high speci\ufb01c capacities of 157.6, 146.2, and 143.4 mAh g\u22121 with mass loadings of 2.0, 5.2, and 11.0 mg cm\u22122, respectively (Fig. 5c). And it also delivers a high speci\ufb01c capacity of over 150 mAh g\u22121 with an overpotential lower than 130.0 mV even at a very high mass loading of 16.8 mg cm\u22122 at 50 \u00b0\u03f9 (Fig. 5d). The reversible speci\ufb01c capacities follow an almost linear relationship with the areal capacities at various mass loadings (Sup- plementary Fig. 17). And a high areal capacity of 1.58 mAh cm\u22122 and 2.53 mAh cm\u22122 can be achieved at 35 \u00b0\u03f9 and 50 \u00b0\u03f9, respectively. These performances are advanced in the state-of-art of present polymer- based ASSBs (Supplementary Table. 4)5\u20139,12,17,24,25,28,42\u201349. As shown in Fig. 5f, it is still a challenge to make the areal capacity more than 1 mAh cm\u22122 at the operating temperatures of 25\u201340 \u00b0\u03f9. In order to exceed the areal capacity higher than 2 mAh cm\u22122, an operating tem- perature higher than the melting point of polymer electrolyte is usually required. Furthermore, we assemble a single-electrode pouch cell based on the single-side-coated LFP composite cathode (active area of 56 \u00d7 43 mm2), and the mass loading of LFP is 7.15 mg cm\u22122. As shown in Fig. 5g, the pouch cell delivers a reversible capacity of 163.7 mAh g\u22121, meaning a high output capacity of 1.17 mAh cm\u22122. Such greatly improved battery rate performance at various mass loading in this work is due to the enhancement and reconstruction of the continuous amorphous ionic conduction network of PEO-LiTFSI-AlOC. In summary, we introduce a kind of aluminum-oxo rings to effectively improve the Li-ion conduction network of PEO-based electrolytes via the supramolecular interactions, including the inter- actions of C-H\u00b7\u00b7\u00b7\u03c0 and C-H\u00b7\u00b7\u00b7O between AlOC and PEO chains, host\u2013guest interactions between AlOC and LiTFSI. The multi-scale complementary characterization technologies are adapted for the detailed study of ion conduction networks in polymer electrolytes. Lithium ions with different local environments in atomic and nanos- cale are quanti\ufb01ed by solid-state nuclear magnetic resonance. Raman spectroscopy mapping techniques and high spatial resolution and tunable propagation phase contrast XCT are employed to visualize and quantify microstructural heterogeneities of PEO-based polymer elec- trolytes. According to multi-scale characterization analysis, we also reveal that the conventional PEO-based electrolyte has up to ~ 60.6 % of lithium ions shackled within the crystalline phase. The amorphous Li-ion conducting polymer network with only 39.4 % available Li-ions is disconnected by the crystalline phase of PEO. In contrast, the PEO- LiTFSI-AlOC superionic PEO conductor has an effective and con- tinuous Li-ion-rich conducting network with a much higher spatial proportion of amorphous regions of 64.6 % than that of 33.3 % in conventional PEO electrolyte. The available Li-ions in the amorphous Li-ion conducting polymer network are also increased to 76.7 %. Such reconstruction of the 3D ion conduction network brings in molten-like Li-ion conduction behavior with an ionic conductivity of 1.87 \u00d7 10\u22124 S cm\u22121 at 35 \u00b0\u03f9 and a stable Li electrochemical plating/strip- ping performance over 2000 h. The as-built Li|PEO-LiTFSI-AlOC| LiFePO4 full batteries show a high rate performance and long cycling performance with capacity retention of more than 90 % and an average CE higher than 99.9 % over 200 cyclings and further enable a high- loading LiFePO4 cathode of 16.8 mg cm\u22122 with a speci\ufb01c capacity of 150 mAh cm\u22122."
  },
  {
    "name": "Methods",
    "page": 1,
    "start_para": 38,
    "end_para": 40,
    "text": "Preparation of solid electrolyte For synthesis of AlOC, a mixture of aluminum isopropoxide (204 mg, 1 mmol, Aladdin Chemical Reagent Shanghai), 4-methylpyrazole (4 g, 48.72 mmol, Aladdin Chemical Reagent Shanghai), benzoic acid (122 mg, 1 mmol, Aladdin Chemical Reagent Shanghai), piperazine (86.14 mg, 1 mmol, Aladdin Chemical Reagent Shanghai) and DMF (2 mL, Sinopharm Chemical Reagent Beijing) was sealed in a 20 mL vial and transferred to a preheated oven at 100 \u00b0\u03f9 for 3 days. When cooled to room temperature, octahedron colorless crystals were obtained. (yield: 56 % based on Al(OiPr)3). The crystals were obtained after rinsed with DMF and preserved under a sealed and dry environment. To prepare solid polymer electrolytes, PEO (MW = 600000, Aladdin Chemical Reagent Shanghai) and LiTFSI (DoDoChem) were dissolved in anhydrous acetonitrile (Aladdin Chemical Reagent Shanghai). The Li to EO molar ratio was 1:15. The mixture was con- tinuously stirred at 600 r.p.m. at 50 \u00b0\u03f9 for 24 h to ensure the formation of a homogeneous solution. Pure PEO-LiTFSI \ufb01lms were prepared by doctor blade casting followed by drying at 40 \u00b0\u03f9 for 24 h and drying in a vacuum oven at 60 \u00b0\u03f9 for 24 h, then standing in an Ar-\ufb01lled glove box at room temperature for at least 48 h. PEO-LiTFSI-AlOC superionic PEO conductors were obtained in a facile two-step process. First, AlOC was ultrasonically dispersed in acetonitrile for at least 2 h to form a homogeneous AlOC dispersion. Under the conditions with 600 r.p.m and 50 \u00b0\u03f9, the AlOC dispersion was slowly added to the as-prepared PEO-LiTFSI acetonitrile solution. The mass fraction of AlOC is 5 %. Then, the PEO-LiTFSI-AlOC \ufb01lm underwent the same drying process as the regular PEO-LiTFSI \ufb01lm. All the procedures sensitive to moisture and oxygen took place in an Ar-\ufb01lled glove box. Raman spectroscopy characterization and data analysis The polymer electrolyte was clamped in two slides, and the edge of the slide was sealed with tape to prevent the solid electrolyte from absorbing water during the test. The Raman spectroscopy was col- lected with a confocal Raman microscope (HORIBA LabRAM HR Evo- lution) with an excitation wavelength of 532 nm. In order to get better resolution, the laser power was set to be more than 20 mW at 10 \u00d7 objective and 5 mW at 50 \u00d7 objective. The spatial resolution is ~ 3 \u00b5m for a 10 \u00d7 objective lens and ~ 1.5 \u00b5m for a 50 \u00d7 objective lens, respec- tively. To obtain the Raman mapping images, a stage was used to move the sample with a step size of 3 \u00b5m for a 10 \u00d7 objective lens and 1.5 \u00b5m for a 50 \u00d7 objective lens, and a Raman spectrum was recorded at every point. Article https://doi.org/10.1038/s41467-024-51191-2 Nature Communications| (2024) 15:6781\nThe pre-processing of the Raman spectrum included two steps: \ufb01rst, the background of the spectra is removed by the auto-adaptive background subtraction method. Second, all spectra are normalized to the maximum Raman intensity in the range 1450\u20131500 cm\u22121, which is assigned to the CH2 bending vibrations of PEO (Supplementary"
  },
  {
    "name": "Discussion",
    "page": 1,
    "start_para": 41,
    "end_para": 43,
    "text": "2).\nX-ray computed tomography and 3D image data analysis The polymer electrolyte was scanned using a lab-based X-ray nano-CT system (Zeiss Xradia Versa 610 X-ray computed tomography micro- scope, Carl Zeiss, CA, USA) at an isotropic voxel size of 597 nm and a \ufb01eld of view of \u03a6590 \u03bcm \u00d7 590 \u03bcm. X-ray beams with a voltage and current of 70 kV and 85 \u00b5A were used and ~ 950 sequential projections with an exposure time of 1 s were collected over 360\u00b0 rotation. The corrected, aligned radiographs were reconstructed using standard, parallel beam, \ufb01ltered-back projection algorithms, implemented in the Zeiss Scout and Scan software package (Carl Zeiss, CA, USA). The reconstructed 3D volume of the polymer electrolyte was imported into the commercial software package AVIZO for microstructural char- acterization. Firstly, we used the watershed algorithm method to initially identify the phase boundary. Secondly, the regions with the maximum and minimum gray values are selected as the seed regions of the crys- talline and amorphous phases for dilation and erosion, respectively. Then, in the process of dilation, amorphous phases or crystalline phases will inevitably intersect with the phase boundary. The Boolean operation is used to deduct the intersection until the crystalline phases and the amorphous phases are \ufb01lled in all regions except the phase boundary. Finally, the phase boundary is divided into two parts by the watershed algorithm. The area with high gray value is added to crystalline phases and the area with low gray value is added to amorphous phases. Other characterization Fourier transform infrared spectroscopy spectra (FTIR) were mea- sured using a Bruker Vertex 70 V spectrometer in an attenuated total re\ufb02ectance setup under vacuum conditions (The measured results are shown in Supplementary Fig. 22 and Supplementary Table. 6). Solid- State Nuclear Magnetic Resonance (Bruker AVANCE NEO 600) was applied to detect the local environments of ions of solid polymer electrolyte (Fig. 2a, band Supplementary Fig. 27). Differential scanning calorimetry curves were obtained using a \u221270 ~ 150 \u00b0\u03f9 under a nitro- gen atmosphere at a heating and cooling rate of 10 \u00b0\u03f9 min\u22121 (Supple- mentary Figs. 9, 26 and Supplementary Table 7). The morphology of solid electrolytes was investigated by a \ufb01eld emission scanning elec- tron microscope (Zeiss GeminiSEM 500). (Supplementary Fig. 7 and"
  },
  {
    "name": "Supplementary",
    "page": 1,
    "start_para": 44,
    "end_para": 47,
