Repository: ScandiumLabs-in/Scandium-Labs-Solid-State-Battery-Dataset

# Scandium Labs — Solid-State Battery (SSB) Materials Dataset
> **A Literature-Derived & DFT-Anchored Dataset for Solid-State Battery Electrolytes**  
> Unifying **30,071 bulk structural/thermodynamic DFT entries** with **sentence-verified experimental room-temperature ionic conductivity (σ<sub>RT</sub>) and activation energy (E<sub>a</sub>) transport labels**.

---

## About Scandium Labs

**Scandium Labs** is an AI-for-Science research company building open infrastructure for computational materials discovery — high-quality materials datasets, foundation models, and machine learning systems that let researchers explore millions of candidate materials before expensive laboratory or DFT validation. Our mission is to make materials discovery faster, reproducible, and accessible. This dataset is one of the core open-data pieces of that platform.

- 🌐 **Website:** [scandium-labs.com](https://scandium-labs.com/)
- 💼 **LinkedIn:** [linkedin.com/company/scandium-labs](https://www.linkedin.com/company/scandium-labs/)
- 🧪 **Research:** physics-informed crystal prediction, open materials datasets, solid-state battery discovery

---

### 2. Loading Verified Experimental Transport Records

```python
import pandas as pd

# Load verified experimental transport records
df = pd.read_parquet("quality_output/quality.parquet")

### 3. Querying Material Consensus (n ≥ 3 Independent Papers)

```python
import json

with open("literature_output/consensus_db.json") as f:
    consensus_db = json.load(f)

## Material Family Taxonomy

The dataset categorizes solid-state battery materials into 11 distinct chemical families:

| Family | Formula Pattern / Examples | σ<sub>RT</sub> Range (S/cm) | E<sub>a</sub> Range (eV) | Key Transport Feature |
| :--- | :--- | :--- | :--- | :--- |
| **Garnet** | Li<sub>7</sub>La<sub>3</sub>Zr<sub>2</sub>O<sub>12</sub> (LLZO), Ta/Al-doped | 10⁻⁵ – 2 × 10⁻³ | 0.20 – 0.55 | Excellent Li-metal stability, bulk/GB impedance split |
| **NASICON** | Li<sub>1+x</sub>Al<sub>x</sub>Ti<sub>2−x</sub>(PO<sub>4</sub>)<sub>3</sub> (LATP) | 10⁻⁵ – 10⁻² | 0.20 – 0.45 | High air stability, moisture sensitive grain boundaries |
| **Sulfide** | Li<sub>10</sub>GeP<sub>2</sub>S<sub>12</sub> (LGPS), Li<sub>7</sub>P<sub>3</sub>S<sub>11</sub> | 10⁻⁵ – 10⁻¹ | 0.10 – 0.50 | Extremely high room-temperature ionic conductivity |
| **Argyrodite** | Li<sub>6</sub>PS<sub>5</sub>Cl, Li<sub>6</sub>PS<sub>5</sub>Br | 10⁻⁴ – 10⁻¹ | 0.15 – 0.50 | Ductile, low grain boundary resistance |
| **Perovskite** | Li<sub>3x</sub>La<sub>2/3−x</sub>TiO<sub>3</sub> (LLTO) | 10⁻⁶ – 10⁻³ | 0.25 – 0.50 | High bulk conductivity (>10⁻³ S/cm), high GB resistance |
| **Halide** | Li<sub>3</sub>YCl<sub>6</sub>, Li<sub>3</sub>InCl<sub>6</sub> | 10⁻⁴ – 10⁻² | 0.25 – 0.50 | High oxidative stability (>4 V vs Li/Li⁺) |
| **Oxide** | Lithium metal oxides, perovskite-related | 10⁻¹⁰ – 10⁻² | 0.20 – 0.90 | Structural foundation, cathode/electrolyte interfaces |
| **Hydride** | LiBH<sub>4</sub>, Li<sub>2</sub>NH | 10⁻⁸ – 10⁻³ | 0.30 – 0.80 | Thermally activated superionic transitions |
| **Borohydride** | LiCB<sub>11</sub>H<sub>12</sub>, Li<sub>2</sub>B<sub>12</sub>H<sub>12</sub> | 10⁻⁸ – 10⁻³ | 0.20 – 1.70 | Rotational anion disorder, low lattice density |
| **Antiperovskite** | Li<sub>3</sub>OCl, Li<sub>3</sub>OBr | 10⁻⁸ – 10⁻⁴ | 0.30 – 0.70 | Low melting point, low activation energy potential |
| **Polymer Composite** | PEO-LiTFSI + LLZO/LATP ceramic | 10⁻⁸ – 10⁻³ | 0.30 – 1.50 | Non-Arrhenius VTF kinetics, flexible mechanical interface |

---

## Project Documentation & File Navigation

| Documentation File | Description |
| :--- | :--- |
| [`DOCUMENTATION.md`](DOCUMENTATION.md) | **Complete Technical Manual:** Exhaustive guide to schema blocks, multi-agent pipeline, CLI reference, and consensus database. |
| [`scandium-ssb-dataset-guide.md`](scandium-ssb-dataset-guide.md) | **Build Guide:** Core design principles, 11 functional block schema specification, and phased execution roadmap. |
| [`guides/ssb-dataset-expansion-quality-guide.md`](guides/ssb-dataset-expansion-quality-guide.md) | **Expansion Guide:** Post-pipeline enhancement strategies (OpenAlex discovery, vision extraction, metadata backfill). |
| [`AGENTS.md`](AGENTS.md) | **Multi-Agent Governance:** Detailed agent roles, input/output contracts, confidence thresholds, and escalation rules. |
| [`SKILLS.md`](SKILLS.md) | **Competency Matrix:** Required domain skills (materials informatics, pymatgen, EIS parsing, PyTorch Geometric). |
| [`TOOLS.md`](TOOLS.md) | **API & Tool Reference:** REST endpoints, OPTIMADE syntax, GROBID setup, and access checklists. |
| [`CONTRIBUTING.md`](CONTRIBUTING.md) | **Community Guide:** Guidelines for submitting single-value experimental transport measurements. |
| [`CHANGELOG.md`](CHANGELOG.md) | **Version History:** Release changelog tracking dataset progression from v0.1 to v0.4.0. |

---

File: scandium_output/10.1038_s43246-024-00550-z/full_text.txt (part 1 of 5)
communications materials
Review article
https://doi.org/10.1038/s43246-024-00550-z
Unlocking the secrets of ideal fast ion
conductors for all-solid-state batteries
Check for updates
Kartik Sau
1,2
, Shigeyuki Takagi3, Tamio Ikeshoji2, Kazuaki Kisu
3,4, Ryuhei Sato
1,
Egon Campos dos Santos1, Hao Li1, Rana Mohtadi
5
& Shin-ichi Orimo
1,3
All-solid-state batteries (ASSBs) are promising alternatives to conventional lithium-ion batteries.
ASSBs consist of solid-fast-ion-conducting electrolytes and electrodes that offer improved energy
density, battery safety, speciﬁc power, and fast-charging capability. Despite decades of intensive
research, only a few have high ionic conductivity at ambient temperature. Developing fast ion-
conducting materials requires both synthesis of high-conducting materials and a fundamental
understanding of ion transport mechanisms. However, this is challenging due to wide variations of the
ionic conductivity, even within the same class of materials, indicating the strong inﬂuence of structural
modiﬁcations on ion transport. This Review discusses three selected material classes, namely layered
oxides, polyhedral connections, and cluster anion types, as promising fast ion conductors. Emphasis
is placed on the inherent challenges and the role of the framework structure on mobile ion conduction.
We elucidate strategies to address these challenges by leveraging theoretical frameworks and
insights from materials science.
Solid fast-ion conductors represent a distinct class of ion-conducting
materials characterized by the diffusion of a speciﬁc type of atom through
the interstitial spaces within a solid lattice while other atoms remain
translationally immobile at their crystal sites. This unique behavior allows
liquid-like fast ion conduction of the particular atom within a solid fra-
mework. Notably, solid fast-ion conductors (SFICs) exhibit comparable
ionic conduction to the liquid electrolyte solution, particularly those in
organic solvents1, such as 25 mS cm−1 for Li9.54Si1.74P1.44S11.7Cl0.3
2, and
70 mS cm−1 for Na2(CB9H10)(CB11H12)3 at room temperature (RT).
Additionally, these materials have extended operating temperature range
comparedtotheirliquidcounterparts4–8,higherenergydensitywhileusedin
battery, longer life cycles, and enhanced safety due to the absence of organic
liquid or polymer electrolytes9–12. The technological applications of SFIC are
of signiﬁcant interest, particularly in the development of all-solid-state
batteries (ASSBs), fuel cells, and gas sensors2,13,14. Recently, SFICs have also
been a promising candidate in solid-state barocaloric cooling/heating
applications15–17. ASSBs, in particular, are considered promising candidates
for high-energy-density batteries, addressing the growing demand in the
electric vehicle market as conventional lithium-ion batteries (LIBs)
approach the theoretical limit9. Solid oxide fuel cells (SOFCs), another
important application, can also beneﬁt from the utilization of SFICs.
Operating at elevated temperatures, SOFCs require stable and efﬁcient
materials to ensure optimal performance.
Conducting ions in a solid phase faces various challenges due to the
dense packing of atoms within the crystal structure, which limits the
availability of space for ionic diffusion. As a result, the ionic conductivity in
solids is generally low. The development of SFICs has witnessed notable
progress18,19 in synthesizing new materials (Fig. 1a). Researchers have
exploreda diverse range of mobile ionic species, including but not limitedto
Li+, Na+, H+, Ag+, Cu+, F−, and H−to enhance the performance of SFICs.
Recent reviews have extensively documented and summarized this
progress4,20–25. In addition to materials that conduct monovalent ions, there
is growing interest in the potential of divalent-cation-conducting materials,
such as Mg2+, Ca2+, and Zn2+ for various energy-storage applications7,26,27.
These materials garner attention due to their signiﬁcant promise in energy-
storage devices, primarily attributed to their higher energy densities when
compared to ASSBs constructed using monovalent cations. Remarkably,
ions such as O2−and Mg2+ have demonstrated notable ionic conductivity,
achieving an impressive value up to 0.1 mS cm−1 at RT7. Among the various
typesofionicconductors,particularemphasishasbeenplacedonLi-ionand
1Advanced Institute for Materials Research (WPI-AIMR), Tohoku University, Aoba-ku, Sendai 980-8577, Japan. 2Mathematics for Advanced Materials Open
Innovation Laboratory (MathAM-OIL), National Institute of Advanced IndustrialScience and Technology (AIST), c/o Advanced Institute for Materials Research (WPI-
AIMR), Tohoku University, Aoba-ku, Sendai 980-8577, Japan. 3Institute for Materials Research (IMR), Tohoku University, Aoba-ku, Sendai 980-8577, Japan.
4College of Engineering, Shibaura Institute of Technology, Tokyo 108-8548, Japan. 5Materials Research Department, Toyota Research Institute of North America,
555 Woodridge Avenue, Ann Arbor, MI, USA.
e-mail: kartik.sau@gmail.com; rana.mohtadi@toyota.com; shin-ichi.orimo.a6@tohoku.ac.jp
Communications Materials | (2024) 5:122 
1
1234567890():,;
1234567890():,;
Na-ion conductors since the year 2000. These materials have been exten-
sively studied due to their potential applications in energy storage and other
technologies requiring efﬁcient ion transport within solids.
For comparison, Fig. 1 provides an overview of the ionic conductivities
(low to high conductivity range in (b)) and the activation energy of key ionic
conductors along with their structures. The chronological order of their
discovery is also displayed in Fig. 1a. Notably, Yttria (Y2O3) stabilized zir-
conia (ZrO2), and AgI have been recognized as fast ion conductors since the
early twentieth century28,29. In more recent times, the breakthrough dis-
coveries of MAg4I5 (where M = Rb, K, and NH4)28,29, and Na β-alumina30
have signiﬁcantly contributed to the ﬁeld. Hong31 and Goodenough et al.32
conducted a comprehensive study in 1976, reporting high alkali ion con-
duction in a series of skeleton structural solids such as KSbO3, RbMgAlF6,
NaAlSiO4, and Na1+xZr2P3−xSixO12 (0 ≤x ≤3). Inorganic solid electrolytes
can be classiﬁed into oxide, sulﬁde, halide, and hydride categories based on
their chemistry33. Whereas, in this review, they are classiﬁed based on their
framework anion structural connectivity, as displayed in Fig. 1b. Among
oxide-based materials, Lithium Super Ionic Conductors (LISICONs), Na
Super Ionic Conductors (NASICONs), garnets, perovskites, and anti-
perovskites are the most widely studied34,35. Sulﬁde-based electrolytes are
thio-LISICONs, Li10GeP2S12 (LGPS), and its analogs, argyrodites (Li6PS5X,
where X = Cl, Br, or I). In halide based materials, Li3MX6 (M = Y, Er; X = Cl,
Br, I) Li2ZrCl6
36, and LaCl3
37 are found attractive, owing to the high ionic
conductivity (≈1 mS cm−1 at room temperature) and a higher electro-
chemical stability comparable to known oxides38,39 and sulﬁdes. Complex
metal hydrides fall under the hydride category. Each group of materials has
distinct advantages: oxide-based electrolytes generally exhibit lower ionic
conductivity and high hardness but superior stability in atmospheric and
electrode environments. Sulﬁde and hydride-based electrolytes, on the other
hand, tend to demonstrate higher ionic conductivity, though they are quite
sensitive to ambient conditions. Notably, the mixture of two complex
hydrides (NaCB9H10 and NaCB11H12) has achieved the highest known ionic
conductivity thus far, based on our current knowledge40. Here, we classiﬁed
these materials into three major classes. Consequently, this review places
particular emphasis on complex hydrides and mono-valent conducting ions
as a topic of special interest. For comparison of ionic conductivity, activation
energy, and dimensionality among different classes of high-conducting
materials, a few widely studied materials are displayed in Table 1.
Over the past few decades, researchers have made signiﬁcant progress
in synthesizing high ion-conducting materials for solid-state devices.
Despitedecadesofresearch,onlyalimitednumberofmaterialsdemonstrate
bothhighRTconductivity(σRT >afewtensofmS cm−1)andalowactivation
energy (Ea close to 0.1 eV). This combination minimizes temperature-
dependency in ionic conductivity, thereby ensuring a consistent and stable
operational performance. However, achieving ionic conductivity above
1 mS cm−1 is typically crucial for battery applications (even higher con-
ductivities exceeding 10 mS cm−1 required for high-power density
batteries41). In addition to these electrical properties, an ideal solid-state
electrolyte should meet the other essential criteria for ASSB application:
excellent ionic conductivity at RT, negligible electronic conductivity
(≈10−15–10−12 S cm−119),
excellent
stability,
and
compatibility
with
electrodes42. Furthermore, the materials should exhibit a wide electro-
chemical stability window (0–5 V vs. Li+/Li19) and demonstrate cost-
effectiveness43. Unfortunately, as of now, no solid-state electrolytes have
managed to fulﬁll all these requirements. Therefore, it becomes crucial to
gain a systematic and fundamental understanding along with high-
conducting materials synthesis. However, various challenges hinder this
understanding due to the intricate interplay of multiple factors. Several
design principles have been proposed (Fig. 2) to achieve fast alkali con-
ductivity, such as 3D interstitial networks with suitable bottlenecks (BN)44,
alkali iondisorder45, concerted ion migration, framework modiﬁcations and
polarizable anion frameworks with body-centered cubic or hexagonal close-
packed anion frameworks11. These principles are, however, speciﬁc to cer-
tainchemistriesorstructuretypesandcannotbeuniversallyapplied.Suchas
monovalent and divalent conducting ionsrequire different structuralmotifs
and coordination environments for achieving high ionic conductivity. With
a different ionic radius, the monovalent cation follows different design
principles despite their similar chemical nature. For instance, Li+ ion typi-
cally prefers migratingthrough tetrahedral sites. Incontrast,Na+ ion prefers
higher coordination sites that strongly inﬂuence the hopping energy
barrier46. Consequently, the search for new frameworks that exhibit these
characteristics has proven to be a challenging task.
Atomistic insights play a fundamental role in advancing research in
this ﬁeld. Experimental techniques such as X-ray diffraction (XRD)47,
neutron diffraction (ND), nuclear magnetic resonance (NMR), quasielastic
neutron scattering (QENS), and electrochemical impedance spectroscopy
Fig. 1 | Historical milestones, newly discovered
materials in fast ion-conducting solids, and
overview of fast ion conductor classes. a Historical
milestones in the discovery of fast ion-conducting
solids over the years, along with the depiction of
several newly discovered materials in red line252.
b Overview of various classes of fast ion conductors
(mainly categorized into three major groups based
on their framework connectivity), including their
conductivity ranges, activation energy ranges, and
structural characteristics211. For detailed ionic con-
ductivities and their Ea of several individual mate-
rials, we refer to Table 1. Notably, the closo-borane
class material exhibits the highest conductivity
among them, as per our knowledge.
https://doi.org/10.1038/s43246-024-00550-z
Review article
Communications Materials | (2024) 5:122 
2
(EIS) can provide valuable structural and dynamic information. Regardless
of the valuable structural and dynamical information provided by experi-
mental techniques, the traditional synthetic approach still requires sub-
stantial experimental work. It often leads to the waste of expensive raw
materials. This highlights the importance of computation-assisted research
in ion migration mechanisms and the discovery of solid electrolytes. The
computational strategies are seen as promising for the rapid screening and
optimization
of
high-performance
solid
electrolytes.
Theoretical
techniques48–51, including MD simulations, ab initio MD (AIMD)52, bond-
valence summation (BVS)53,53–56, nudged elastic band (NEB)57, data-driven
machine learning (ML) force ﬁelds are indispensable for gaining atomistic
energy barrier and diffusion mechanism58–60. We present Table 2 for details
of several experimental and theoretical techniques.
This review is structured as follows: We brieﬂy highlight a few
fundamental equations related to ionic conductivity and the major fac-
tors responsible for controlling ionic conductivity in “Fundamentals of
Ion Conduction”. Then, we categorized the materials based on the fra-
mework structures in “Major Classes of Fast Ion Conductors”. In each
class of materials, we analyze how the framework anions, carrier
concentration, and diffusion mechanism affect ionic conduction and
how to optimize them. In “General Understanding and Common Fea-
tures”, we discuss the general trends and common factors that contribute
to fast ion conduction. Then, we demonstrate a systematic approach for
achieving an ideal ionic conductor in “What does an Ideal Ion Conductor
Look Like?”. Finally, there is a conclusion and future directions in
“Conclusions and Future Directions”.
Fundamentals of ion conduction
The ion conduction mechanisms in solid-state electrolytes differ sig-
niﬁcantly from those in liquid electrolytes. In liquid electrolytes, the trans-
port of ions involves their movement within the solvent medium. In
contrast, in crystalline solids, the conduction of ions requires passing
through periodic BN points, creating an energy barrier between two local
energy minima. The conductivity of ions in liquid electrolytes can be
improved intwo ways: ﬁrst,byincreasingthe dissociation of saltsinsolvents
Table 1 | Selected examples of one-dimensional (1D), two-
dimensional (2D), and three-dimensional (3D) solid-state
electrolytes and their ionic conductivities and activation
energies
SFIC
σ
T
Ea
Dimension
(S cm−1)
(°C)
(eV)
α-AgI
1.6
200253
0.10
3D
RbAg4I5
0.25
25253
0.07
3D
KAg4I5
0.21
25253
-
3D
LiI
1.0 × 10−7
25253
0.43
3D
Ag-β-alumina
6.7 × 10−3
25253
0.16
2D
Li-β-alumina
1.3 × 10−4
25253
0.19
2D
Na-β-alumina
1.4 × 10−2
25253
0.15
2D
Na2Zn2TeO6
6.29 × 10−4
RT94
0.33
2D
Na1.9Zn1.9Ga0.1TeO6
1.09 × 10−3
RT94
0.27
2D
Na2LiFeTeO6
4.0 × 10−2
300254
0.46
2D
Li3N
4.0 × 10−4
25253
0.30
2D
LiAlSiO4
4.7 × 10−5
25253
0.95
1D
Li14Zn(GeO4)4
0.13
300253
0.50
3D
Lao.55Lio.36TiO3
1.5 × 10−3
30253
0.33
3D
Li6.4La3Zr1.4Ta0.6O12
1.0 × 10−3
25255
0.35
3D
Li6La3ZrTaO12
2.5 × 10−4
25256
0.42
3D
Li7La3Zr2O12
7.7 × 10−4
25253
0.30
3D
LiTi2(PO4)3
1 × 10−4
RT140
0.21
3D
Li1.3Al0.3Ti1.7(PO4)3
1 × 10−2
RT140
0.18
3D
Na3Zr2PSi2O12
0.45
300253
0.07
3D
β- Li3PS4
7.4 × 10−5
RT257
0.29
3D
Li9.54Si1.74P1.44S11.7Cl0.3
2.5 × 10−2
RT253
0.15
3D
Na3PS4
2.0 × 10−4
RT207
0.09
3D
Na2.9Sb0.9W0.1S4
4.1 × 10−2
RT207
0.09
3D
LiCB11H12
0.10
130258
0.26
3D
LiCB9H10
8.1 × 10−2
110258
0.29
3D
0.7Li(CB9H10)-0.3Li(CB11H12)
6.7 × 10−3
25180
0.28
3D
Na2(CB9H10) (CB11H12)
7.0 × 10−2
273
0.35
3D
Li6PS5Br
1.0 × 10−3
RT193
0.20
3D
Li5.4Al0.2PS5Br
2.5 × 10−3
RT193
0.25
3D
Fig. 2 | Illustrations depicting fundamental factors responsible for high ionic
conduction, including the role of structures, ion–ion correlation, and
bottlenecks (BN). a Schematic representation illustrating various parameters
affecting high ionic conduction, including cell volume, ion-ion correlation, carrier
concentration, dimensions (a part of this ﬁgure is reproduced from ref. 63, copyright
(Elsevier, 2022)), and structural BNs. Detailed explanations are available in sub-
sequent ﬁgures. b Depiction of a typical scenario for fast ion conduction in solids
featuring immobile framework atoms and mobile ions. c Schematic diagram of both
single-ion and multi-ion simultaneous hopping, highlighting the lower activation
barrier for the latter111. d Visualization of typical BNs formed by immobile frame-
work ions along the path of mobile ions. This ﬁgure is reproduced from ref. 97,
copyright (Royal Society of Chemistry, 2023) and modiﬁed. e Representation of
anion rotation and cationic diffusion, commonly referred to as paddle-wheel
mechanisms. f Three-dimensional illustration of a mobile ion path within the
polyhedral connecting framework (this ﬁgure is reproduced from ref. 139, copyright
(American Chemical Society, 2020)).
https://doi.org/10.1038/s43246-024-00550-z
Review article
Communications Materials | (2024) 5:122 
3
of higherdielectricconstants.Thispromotestheincreaseofthesolvated ion.
Second, reducing the viscosity of solvents facilitates the movement of sol-
vated ions. The Stokes-Einstein equation describesthe relationship between
ion diffusion, solvent viscosity, ion size and temperature, indicating that
lower solvent viscosity leads to higher ion mobility61.
Fast molecule-ion exchange is necessary for fast ion conduction in
liquid electrolytes. In contrast, in crystalline solids, the diffusion of mobile
species, such as lithium ions, encounters periodic BN points offered by
immobile framework species. These points deﬁne energetic barriers that
separate two local minima,typicallyrepresentedby crystallographic sites for
the ions. The energy barrier, also known as migration energy (Em), greatly
inﬂuences ionic conductivity within the solid. Lower migration energies
correspond to higher ionic mobility and conductivity. Understanding these
differences is essential for designing and optimizing solid-state conductors
for various applications.
The diffusion process is examined by calculating mean square dis-
placement (MSD). In a real system, the local energy landscape usually
determines the hop of mobile ions. However, for simplicity, we start with a
random-walk model62, where the cross term between the ions becomes zero
and the self-diffusion coefﬁcient, Dr, under the theoretical framework of
random walk can be expressed as
Dr ¼ a2ν
b ;
ð1Þ
whereaisthehoppingdistancebetweentwoneighboringsitesorfreepath,ν
is the jump frequency of successful jumps, and b is a geometry factor of 2, 4,
or 6 for one-, two-, or three-dimensional diffusion, respectively. The jump
frequency can also be described as
ν ¼ ν0 exp  ΔGm
kBT


;
ð2Þ
where ν0 is the attempt frequency, or the number of attemptedjumps within
unit time, and includes both successful jumps that can lead to macroscopic
diffusion and unsuccessful ones. ΔGm is the Gibbs free energy of activation,
kB is the Boltzmann constant, T is the absolute temperature.
Generally, MSD vs. time difference, t0, has three different regimes:
ballistic, caging, and diffusive. In the ballistic region, ions show a movement
at their lattice sites, where MSD ≈t02, whereas in the diffusive region, MSD
≈t0. Once the system is in the diffusive region, the MSD vs t0 graph follows a
straight-line behavior, and the diffusion coefﬁcient, Dr, can be calculated
from the slope of the straight line against the time difference. It is worth
notingthatifthereisacorrelateddiffusion,theself-diffusiondiffersfromthe
collective diffusion. The self- and distinct- part of the diffusion coefﬁcients
are succinctly linked by Haven’s ratio (HR), given by,
HR ¼
MSD
MSDself
|ﬄﬄﬄ{zﬄﬄﬄ} þ 1
Nm
XNm
i¼1
XNm
j¼1;i6¼jΔ~ri  Δ~rj
D
E
|ﬄﬄﬄﬄﬄﬄﬄﬄﬄﬄﬄﬄﬄﬄﬄﬄﬄﬄﬄﬄﬄﬄﬄﬄﬄ{zﬄﬄﬄﬄﬄﬄﬄﬄﬄﬄﬄﬄﬄﬄﬄﬄﬄﬄﬄﬄﬄﬄﬄﬄﬄ}
distinct
:
ð3Þ
Essentially, the HR is a ratio between the average MSD of all the mobile
atoms and the MSD of the center of mass of all the mobile atoms, Nm
(denominator63). As the center of mass of the target ions is equivalent to a
single particle behavior, it is a ﬂuctuating quantity. Thus, several
Table 2 | Existing experimental and theoretical methods for understanding ion transport mechanism
Experimental
XRD
ND
NMR
QENS
EIS
Investigations: Crystal structure
and atomic arrangement of
materials, contraction or expansion
of lattice during battery performance
Crystal structure
Local atomic environment
and dynamics of speciﬁc
nuclei
Dynamics of materials on
the nanosecond timescale
Electrical properties and ion transport of
materials
Strengths: Non-destructive, high
spatial resolution
Can probe light elements,
complementary to XRD
Highly speciﬁc, sensitive to
chemical environment
Can probe atomic
vibrations and relaxations
Can measure impedance over a wide
frequency range, sensitive to interfacial
phenomena
Limitations: Requires crystalline
samples, limited information about
dynamics
Requires specialized
facilities, lower resolution
than XRD
Requires speciﬁc isotopes,
limited spatial resolution
Complex data analysis,
limited energy resolution
Requires electrical contacts, may need
equivalent circuit models
Applications: Identifying phases,
characterizing defects, determining
unit cell parameters
Studying hydrogen-
containing materials
Studying diffusion,
analyzing molecular
structure
Studying phase transitions,
investigating energy
transport
Evaluating battery performance,
monitoring corrosion
Theoretical
MD
AIMD
BVS
NEB
ML Potential
Investigations: Atomic-level
simulations of materials behavior,
forces on atoms are calculated
based on predeﬁned fore-ﬁeld.
Atomic-level simulations of
materials, forces on atoms
are calculated based on
electronic structures.
Oxidation states and electrical
properties of metal ions in
coordination compounds.
Minimum energy paths
for diffusion processes
in materials.
Transferable ML potentials, ion
hopping mechanism insights,
interfacial behavior prediction,
multiscale model integration.
Strengths: Can model complex
systems, provides microscopic
insights
Highly accurate, can
describe electronic and
chemical processes
Simple and efﬁcient calculations,
provides macroscopic insights,
can validate and predict crystal
structures
Provides a detailed
understanding of
diffusion mechanisms
Can model complex systems, provide
microscopic insights, and reduce
computational cost compared to ab
initio MD.
Limitations: Requires accurate
force ﬁelds
Computationally
expensive, limited
system size
Assumes simpliﬁed models, may
not capture complex behavior,
requires empirical parameters
Requires accurate
force ﬁelds
Required computationally expensive
training data, depending on the quality
of the neural network architecture and
parameters.
Applications: Designing new
materials
Studying materials with
complex structures,
understanding chemical
reactions at the atomic level
Estimating diffusion rates in
materials, designing diffusion
barriers, studying materials with
complex electronic structures
Understanding defect
migration, designing
materials with
controlled diffusion
properties
Electrolyte design acceleration, battery
degradation understanding, solid-
state electrolyte design, electrode-
electrolyte interface optimization.
https://doi.org/10.1038/s43246-024-00550-z
Review article
Communications Materials | (2024) 5:122 
4
independent time origins are counted in practice for better statistics. The
ionic conductivity, σ, can be linked to Dr according to the Nernst-Einstein
equation,
σ ¼ nq2DrHR
kBT
;
ð4Þ
where n is carrier concentration with charge q and can be represented as
n ¼ Ncð1  cÞ;
ð5Þ
where N is the concentration of energetically equivalent mobile-ion sites,
and c is the fraction of mobile-ion sites occupied64. The conductivity
equation becomes
σ ¼
HRq2a2Ncð1  cÞν0 expðΔSm
kB Þ
bkBT
exp  ΔHm
kBT


:
ð6Þ
where ΔSm is the activation entropy, and ΔHm is the activation enthalpy
(alsocalledtheactivationenergyoractivationbarrieranddenoted Ea).Theσ
comprises two key factors, the exponential and pre-exponential terms. The
pre-exponential component encompasses multiple factors, including the
exponential dependence of entropy. Even a slight alteration in these factors,
particularly within the exponential part, can substantially impact ion
conduction. Consequently, this phenomenon explains why materials with
similar structures do not necessarily exhibit similar ionic conductivity. Such
complexities in understanding and generalizing materials’ behaviors pose
signiﬁcant challenges.
Anionic rotation
Anion rotation is a phenomenon that occurs in some ionic compounds,
where the anions can rotate around their axes, resulting in reorientation. It
can be a partial or full rotation, depending on the materials and T. This can
affect the ionic conductivity of the material, as the rotation can create or
disrupt pathways for the migration of ions. This behavior makes the
material unique and attractive. The anionic reorientational motion is
directly identiﬁed by calculating the angular autocorrelation function (ζ) of
anions65:
ζðt0Þ ¼ 1
Ne
X
Ne
j¼1
^rjðt þ t0Þ  ^rjðtÞ
*
+
t
ð7Þ
where ^rjðtÞ, and ^rjðt þ t0Þ denote the unit vectors connecting from the
center of mass of anions to an edge atom in the same anion at time t and
t þ t0, respectively. Ne is the number of edge atoms in the anion. This
function typically shows an exponential decay (≈eλt0) within a short time
witha decayrate λ.The anionreorientationalactivationenergy(Er
a) also can
be calculated using the Arrhenius equation:
λ ¼ λ0 exp Er
a
kBT


ð8Þ
where λ0 is the pre-exponential factor. It is important to emphasize that Er
a
(the activation energy for anions) and Ea (the activation energy for mobile
ions) are two distinct quantities.
Major classes of fast ion conductors
The translationally immobile framework anion plays a huge role in cationic
conduction. Therefore, we classiﬁed the fast ion conductors based on their
framework structures: layered oxide materials, polyhedral connecting fra-
mework materials, and cluster anion-type materials. Each class is unique,
and they have a distinct role in cation conduction.
Layered oxide materials
Layered oxide materials are a class of solid fast ion conductors that have a
distinctive structure consisting of mobile cations sandwiched between rigid
frameworklayers.Thesematerialsexhibithighionicconductivity,especially
for alkali metal ions, and have potential applications in electrochemical
devices. Two importantsub-classesoflayeredoxide materialsareβ-alumina
and honeycomb layered oxide.
β-alumina. In the middle of thetwentieth century, a remarkable scientiﬁc
advancement emerged in the ﬁeld of SFICs with the groundbreaking
discovery of β-alumina by Yao and Kummer30. One of the most striking
features
of
β-alumina
is
its
impressive
Ag+
ion
conductivity
(3.5 × 10−2 S cm−166 at 25 ∘C), which rivals conventional liquid electro-
lytes. This level of conductivity is exceptional and has attracted signiﬁcant
attention from researchers in the ﬁeld of solid-state ionics. Notably, β-
alumina also demonstrates fast ion conduction for divalent and even
trivalent cation67. This characteristic expands its potential applications
and highlights its versatility as a solid-state ionic conductor. The ability of
β-alumina to facilitate the rapid conduction of alkali metal ions is
attributed to its unique crystal structure. This structure comprises
interconnected channels or tunnels that enable the efﬁcient movement of
ions, enhancing their conductivity.
Since the discovery of β-alumina, extensive experimental68–71 and
theoretical67,72–75 research efforts have been dedicated to gaining deeper
insights into its ion transport properties and stability. Moreover, synthe-
sizing these materials is straightforward, allowing researchers to obtain
high-quality samples for study and characterization. The general formula of
β-alumina is M2O.xAl2O3 (where M = Li, Na, Ag, K, and Rb)30. This
materialconsistsoftwodistinctsubgroups:β0 andβ″,eachcharacterizedbya
unique structure (Fig. 3a, e). The β″ type exhibits higher ionic conductivity
due to its distinctive framework structure, accommodating a larger number
of vacant cationic sites. The crystal structure of β-alumina comprises
compact layers of spinel blocks formed by Al3+ tetrahedra and octahedra
coordinated with oxygens. These spinel blocks are sandwiched between
mobile cations, with oxygen bridges connecting them to form a 3D hex-
agonal structure. In the case of β0-alumina, the space group is P63/mcm,
while for β″-alumina, it is R3m. The layer between the rigid spinel blocks is
often called the conduction layer (Fig. 3a, e). Within the conduction layer,
three different cationic sites exist: anti-Beevers-Ross (aBR), Beevers-Ross
(BR), and mid-Oxygen (mO) (Fig. 3d)68. The sites are different based on the
local oxygen environment, such as BR is formed by three top and three
bottom oxygens, and aBR is formed by two oxygens (one top and one
bottom).Thesesitesare crucialinfacilitatingcationicdiffusionand hopping
within the material, as presented in Fig. 3b. Occupancy at these sites and the
diffusion
mechanism
have
been
subjects
of
intense
debate and
investigation76–78. Kummer conducted systematic experimental studies on
various monovalent counterparts (Li+, Na+, Ag+, K+, Rb+) of β-alumina79.
The studies revealed that the ionic radius, particularly between Na+ and
Ag+, was suitable for ion diffusion within the β-alumina framework
(Fig. 3c). This observation suggests the existence of an optimal cation size
that maximizes diffusion within the material.
MD studies by Wolf, Walker, and Catlow80 provided structural and
dynamical properties of β″-alumina using inter-atomic potential parameters
suggested by Walker and Catlow81. These MD simulations revealed the
importance of non-stoichiometric composition in enhancing cationic dif-
fusion and observed a transition from low-temperature hopping transport to
a higher-temperature liquid-like transport80. Further MD studies by Thomas
and Zendejas82 focused on Na-β″-alumina and provided additional atomistic
insights into the diffusion of Na+ ions, including correlation effects and the
presence of mobile and immobile Na+ ions in the diffusion mechanism.
The conduction mechanisms in β0-alumina and β″-alumina differ. In
β0-alumina, the dominant conduction mechanism involves the migration of
oxygen ions (O2−) through the crystal lattice, utilizing oxygen vacancies as
diffusion paths. In β″-alumina, the conduction mechanism revolves around
the migration of sodium ions (Na+) through the crystal lattice, facilitated by
https://doi.org/10.1038/s43246-024-00550-z
Review article
Communications Materials | (2024) 5:122 
5
the presence of oxygen vacancies. In addition tothe oxygen, repulsive forces
between Na ions were found to play a crucial role in reducing the activation
energy required for ion diffusion, as observed by Sato and Kikuchi83 and
further emphasized by Wang and Pickett84.
Accurate description of lattice vibration was executed by ref. 85. They
developedasetofpotentialparametersbyﬁttingphononvibrationalmodes,
providing a accurate representation of lattice vibrations in Ag β-alumina.
Their studies showed that mobile Ag+ ions in the conducting plane are
distributed over BR and aBR sites, exhibiting asymmetric large thermal
amplitudes. The repulsion between Ag ions inﬂuences the dynamics,
transitioning the diffusion mechanism from random hopping to coopera-
tive motion.
Honeycomb layered oxides. Honeycomb Layered oxide solids have
attracted considerable attention as potential electrode for sodium-ion
batteries since NaxCoO2 was ﬁrst introduced as a cathode material86.
However, the cation diffusion mechanism is similar to the other elec-
trolytes. Typical layered honeycomb oxides consist of alkali or coinage
metal atoms sandwiched between slabs made exclusively of transition
metal and chalcogen (or pnictogen) atoms arranged in edge-shared
octahedra in a honeycomb fashion (Fig. 3f). These materials offer several
advantages, such as wider interstitial spaces between two-dimensional
polyhedral framework layers that facilitate cation migration, enabling
high ionic conductivity at RT, and excellent chemical and ambient
stability87. Meanwhile, a rigid octahedral framework layer completely
hinders diffusion along the crystalline c-direction. The materials are
classiﬁed based on the local cationic environment, with oxygen (tetra-
hedral, octahedral, or prismatic) sharing rectangular faces, thereby
creating a wide BN for facile cation transport88. These layered honeycomb
oxide structures differ from the β-alumina structure, where oxygen atoms
are located in the conduction layer. Van der Waals forces weakly connect
the framework layers in these honeycomb oxides, and the inter-layer
distance can be adjusted by framework modiﬁcations or a larger size
cationic substitution. Alkali ion conductivity is signiﬁcantly inﬂuenced
by the inter-slab distance, cationic concentration, and their different
octahedral arrangements in the framework layer.
Several experimental and theoretical studies, including MD simula-
tions and topological analysis, have been conducted to gain insights into
alkaline ion conduction and material stability mechanisms88–90. Evstigneeva
et al. synthesized a series of honeycomb layered materials, Na2M2TeO6
(where M = Ni, Zn, Mg, and Co), and discovered surprisingly high ionic
conductivity88. The materials containing nickel (Ni) are well-suited for
utilization as cathode materials, whereas materials substituted with zinc
(Zn) and magnesium (Mg), offering a low electronic conductivity, are
particularly suitable for serving as electrolytes, demonstrating noteworthy
Na+ ion conductivities of 5.7 × 10−4 S cm−1 and 2.3 × 10−4 S cm−1 at RT,
respectively91,92. Further investigations, focusing on the impact of homo-
valent calcium ion (Ca2+) substitution and heterovalent gallium ion (Ga3+)
substitution at the zinc (Zn) site within the Na2Zn2TeO6 structure, unveiled
augmented
ionic
conductivities,
measuring
7.5 × 10−4 S cm−1
and
1.1 × 10−3 S cm−1 at RT, respectively93,94. These ﬁndings indicate a pro-
gression towards the superionic regime, deﬁned by ionic conductivities
exceeding 1.0 × 10−3 S cm−1.
Despite several improvements in materials synthesis, the funda-
mental understanding was lacking. Taking a broader perspective, MD
simulations of Na2Ni2TeO6 aim to understand the mechanism of sodium
ion transport in honeycomb layered oxide materials. Sau and Kumar89
proposed interatomic potential for performing force-ﬁeld-based MD
simulations on the series of honeycomb layered oxides (Na2M2TeO6).
The force ﬁeld accurately reproduced the structural and dynamical
properties observed experimentally. The MD studies revealed detailed
cationic diffusion pathways, energy barriers along the diffusion path
(Fig. 3f), and cationic migration mechanisms. The crystal structure of
Na2Ni2TeO6 consists of three distinct cationic sites: 6g, 4c, and 2a, which
are located at the center of trigonal bi-prisms formed by face- or edge-
sharing NiO6 or TeO6 octahedra. The 2a site is energetically less favor-
able due to the strong electrostatic repulsion between the Na+ ion and the
Te6+ ion in the adjacent TeO6 octahedra. MD simulations revealed that
the Na+ ions preferentially occupy the 6g and 4c sites, in agreement with
the experimental ﬁndings of ref. 95. The 2a site becomes accessible only
at temperatures above 500 K, but no phase transition has been reported
at such high temperatures. The MD simulations also indicated that the 4c
site is the most stable site for the Na+ ions; the number of 4c sites is equal
to the number of Na+ ions, implying that some Na+ ions have to occupy
the slightly higher energy 6g sites for avoiding a strongly correlated
diffusion. Therefore, the most probable diffusion pathway for the Na+
ions is 4c-6g-4c89. The presence of Na+ ions in the higher energy sites
suggests a cooperative mechanism of Na+ ion migration.
The conductivity can be tuned by varying the cationic concentrations
among the inter-layer on the conduction layer, as shown in Fig. 3g96, where
there is a scope for studying concerted motion and their role in hopping
energy barrier. A general characteristic of honeycomb layered material can
be deﬁned in a radar plot, as shown in Fig. 3h. Sau et al. expanded their MD
study to several other honeycomb layered oxide materials, such as
A2Ni2TeO6
97, where A = Li, Na, and K, and Na2LiFeTeO6
98. Figure 3j
indicates the goodness of the structural ﬁtting with the XRD structure,
whereas a comparative study in A2Ni2TeO6 for different cation sizes can
provide insights into how different factors, such as ion–ion repulsion99,
pressure, temperature, and structural stability, affect the diffusion, con-
ductivity, and occupancy of cations at different cationic sites. The study
revealed an exponential relationship between cationic diffusion, inter-layer
distances (Fig. 3k), inverse relationship with activation energy (Fig. 3l), and
different cationic occupancy patterns with increasing cationic sizes63.
Notably, a ring-type diffusion mechanism was found in Na2LiFeTeO6,
similar to other classes of materials like garnet100. This ring-type diffusion is
also known as a billiard-ball mechanism101.
Later, Masese et al. made signiﬁcant contributions to the domain of
high-voltage battery applications by identifying and reporting several pro-
mising materials102,103. Conventionally, materials in this category are char-
acterized by a single conduction layer. However, their work has yielded a
particularly intriguing material, namely Ag6M2TeO6 (where M can repre-
sent Ni, Mg, or other transition metal atoms), which exhibits a distinctive
structure featuring bi-layers of Ag atoms within Ag-rich crystalline
domains, as depicted in Fig. 3i90. This bi-layer-type honeycomb layered
oxide conﬁguration represents a unique and novel structural motif.
In order to explore the distinctive properties of these bilayer-type
honeycomb layered oxides, a preliminary MD simulation was conducted
using a previously reported force ﬁeld, with interaction parameters similar
to those of Na2Ni2TeO6. During this simulation, the polyhedral layers were
held ﬁxed at their centers to prevent any bending. Interestingly, the theo-
retical simulation successfully conﬁrmed the formation of these bilayer
structures using the predeﬁned force ﬁeld. In the case of Ag6M2TeO6, it was
observed that the inter-layer distance is relatively substantial, approximately
6 Å, in contrast to Na2Ni2TeO6, which exhibits an inter-layer distance of
approximately 3 Å. Consequently, mobile cations within the bilayer tend to
approach the oxygen layer, resulting in a splitting of the Ag+ conduction
layer. However, it is essential to emphasize that a more comprehensive and
detailed investigation is needed to gain a thorough understanding of the
cationicdiffusionalpathwaysand theunderlyingdiffusionmechanismsthat
govern these intriguing materials.
Key challenges and prospects. These materials face several obstacles,
including but not limited to low ionic conductivity under ambient con-
ditions, restricted diffusion along the c-direction owing to non-
penetrable rigid framework layers, structural instability stemming from
larger inter-layer separations, and volumetric alterations during ion
migration. Conversely, a weakly connecting framework affords facile
adjustments of the inter-layer spacing, a parameter that exhibits expo-
nential dependence on ionic diffusion. Additionally, the doubled-layered
honeycomb oxides represent a relatively new area.
https://doi.org/10.1038/s43246-024-00550-z
Review article
Communications Materials | (2024) 5:122 
6
Polyhedral connecting framework materials
Polyhedral Connecting Framework Materials is another class that exhibits a
3D network of polyhedra. These polyhedra, which can be of various shapes,
such as tetrahedra and octahedra, are connected at their corners or edges to
form a continuous framework. This structure creates channels or cages
where mobile ions can reside. The connectivity and geometry of the poly-
hedra can greatly inﬂuence the material’s properties, including its thermal
stability, electronic structure, and ion conductivity. The important sub-
classes of these materials are Lithium Garnet, LGPS-type, Thio-/LISICONs,
and NASICONs.
Lithium garnet. This type of materials, with the general chemical formula
